Repository: quickhdsdc/AMAgent

# AM-Agent

This repository contains the code for our paper **"Data-Driven Meets Knowledge-Driven: An LLM‑Agent Framework for Quality Control in Metal Additive Manufacturing"**.

Paper: [Data-Driven Meets Knowledge-Driven: An LLM-Agent Framework for Quality Control in Metal Additive Manufacturing](https://www.sciencedirect.com/science/article/pii/S2452414X2600124X).

## Abstract

Quality prediction in metal additive manufacturing (AM) has conventionally relied on data-driven models that map process parameters to defect classes or quality metrics. However, these models often fail to generalize across different machines, materials, and process regimes. The emerging knowledge-driven approach based on large language models (LLMs) can interpret literature and expert guidance, yet struggles to deliver quantitative decisions tied to part-specific parameter sets. To bridge this gap, we propose AM-Agent, a neuro-symbolic LLM-agent framework that unifies data-driven and knowledge-driven quality control to enhance adaptivity in part-specific pre-build process planning for Laser Powder Bed Fusion (LPBF). AM-Agent treats both paradigms as independently callable services over a shared defect label space. A Data-driven Prediction Service (DPS) exposes melt-pool regressors and defect classifiers under a model-per-material design, in which the supervising LLM adaptively invokes the predictor matched to the current powder material. A Knowledge Service (KS) grounds its reasoning in process literature via retrieval-augmented generation and in dynamic digital-twin context retrieved from the Asset Administration Shell (AAS). To harmonize the two paradigms’ competing predictions, we formalize the fusion as a Linear Opinion Pool (LOP) with source-intrinsic reliability weights. The DPS weight is an entropy-and-margin calibration proxy modulated by a distribution-shift indicator, and the KS weight is the LLM’s evidence-grounded self-reported reliability. In-domain and out-of-domain experiments on the LPBF benchmark show that AM-Agent preserves DPS performance in-domain and recovers macro-F1 under cross-material distribution shifts. Conflict analysis further demonstrates how the LOP recovers from data-driven errors by deferring to retrieved physics-grounded evidence when the DPS flags uncertainty.

## Framework Overview
**Fig. 1.** Proposed concept of integrating data-driven and knowledge-driven approaches for quality control. Both are containerized as callable services for the AM-Agent.
**Fig. 2.** System architecture of the proposed AM-Agent. The application layer details the agent’s components and workflow. It is decoupled from the infrastructure layer via API calls, enabling that models and DTs can be swapped without changing agent logic. Plug icons mark where the components invoke the corresponding infrastructure APIs.

# AgentApp

This project is an advanced agentic application for Additive Manufacturing (AM). It is built to facilitate interaction with machine learning models and tool-use agents through a web-based user interface.

**The agent framework is derived from the open-source project [OpenManus](https://github.com/FoundationAgents/OpenManus), while the MCP tools related to Additive Manufacturing (AM) and Asset Administration Shell (AAS) are our original contributions.**

## Project Structure

- **`app/`**: Core application logic — agent implementations (`agent/`), MCP tools (`tool/`), the ML service (`ml_service.py`), AAS utilities (`aas_utils/`), LLM clients (`llm.py`), flow control (`flow/`), prompts (`prompt/`), schemas, and the local sandbox.
- **`amcore/`**: Shared library used by the agent's tools (label/parsing helpers, RAG, fusion logic, prompt builders, LLM client).
- **`config/`**: Configuration templates. Copy `config.example.toml` to `config.toml` and fill in your API keys / model endpoints (the live `config.toml` is git-ignored).
- **`webui.py`**: Main entry point — starts the Gradio UI and the background ML service.
- **`run_mcp_server.py`**: Optional entry that exposes the agent's tools as a standalone MCP server (SSE / stdio).
- **`ml_models/`** and **`results_AM/`**: created at runtime and git-ignored.
- **`pyproject.toml` / `uv.lock`**: Dependency management via `uv`.

### Prerequisites

- Python 3.11 or higher (up to 3.12).
- [uv](https://github.com/astral-sh/uv) (recommended for fast dependency management) or standard `pip`.
- CUDA-enabled GPU (recommended for local model inference).

## Running the Application

To start the AgentApp, run the `webui.py` script. This will launch both the backend ML service and the Gradio frontend.

```bash

# using uv
uv run webui.py

## Features

- **Chat Interface**: Interact with the agent using natural language.
- **Tool Use**: The agent can utilize various tools defined in `app/tool/` to perform tasks (e.g., literature retrieval, data processing).
- **ML Integration**: Integrated machine learning models for AM-specific predictions and analysis.

File: AgentApp/bibliography/kb_v3/Hastelloy_X_rows.jsonl
{"material": "Hastelloy X", "P_W": null, "v_mms": 1075.0, "h_um": null, "t_um": null, "beam_D_um": null, "VED_Jmm3": null, "defect": "none", "density_pct": null, "evidence_type": "experimental", "claim_strength": "reported", "snippet": "moderate speeds (850e1300 mm/s) resulted in parts with high density", "source_chunk_id": "Customizing mechanical properties of additively manufactured Hastelloy X parts by adjusting laser scanning speed-chunk-2", "source_file": "Customizing mechanical properties of additively manufactured Hastelloy X parts by adjusting laser scanning speed.md", "info_score": 1.5, "gate": "causal", "row_id": "54d86aa557db0312"}
{"material": "Hastelloy X", "P_W": 195.0, "v_mms": 550.0, "h_um": 90.0, "t_um": 40.0, "beam_D_um": null, "VED_Jmm3": 98.48484848484848, "defect": "porosity", "density_pct": null, "evidence_type": "experimental", "claim_strength": "measured", "snippet": "Samples produced with the lowest LSS (550 mm/s- Fig. 2 (a)), shows spherical pores", "source_chunk_id": "Customizing mechanical properties of additively manufactured Hastelloy X parts by adjusting laser scanning speed-chunk-7", "source_file": "Customizing mechanical properties of additively manufactured Hastelloy X parts by adjusting laser scanning speed.md", "info_score": 7.5, "gate": "quant_2plus", "row_id": "b35b715b66976340"}
{"material": "Hastelloy X", "P_W": 195.0, "v_mms": 850.0, "h_um": 90.0, "t_um": 40.0, "beam_D_um": null, "VED_Jmm3": 63.72549019607843, "defect": "none", "density_pct": null, "evidence_type": "experimental", "claim_strength": "measured", "snippet": "samples printed with 850 mm/s and 1150 mm/s do not show any significant porosities.", "source_chunk_id": "Customizing mechanical properties of additively manufactured Hastelloy X parts by adjusting laser scanning speed-chunk-7", "source_file": "Customizing mechanical properties of additively manufactured Hastelloy X parts by adjusting laser scanning speed.md", "info_score": 7.5, "gate": "quant_2plus", "row_id": "d2ca3e1a543e0f9c"}
{"material": "Hastelloy X", "P_W": 195.0, "v_mms": 1150.0, "h_um": 90.0, "t_um": 40.0, "beam_D_um": null, "VED_Jmm3": 47.10144927536232, "defect": "none", "density_pct": null, "evidence_type": "experimental", "claim_strength": "measured", "snippet": "samples printed with 850 mm/s and 1150 mm/s do not show any significant porosities.", "source_chunk_id": "Customizing mechanical properties of additively manufactured Hastelloy X parts by adjusting laser scanning speed-chunk-7", "source_file": "Customizing mechanical properties of additively manufactured Hastelloy X parts by adjusting laser scanning speed.md", "info_score": 7.5, "gate": "quant_2plus", "row_id": "44821d3f9aea226c"}
{"material": "Hastelloy X", "P_W": 195.0, "v_mms": 2050.0, "h_um": 90.0, "t_um": 40.0, "beam_D_um": null, "VED_Jmm3": 26.41839826839827, "defect": "porosity", "density_pct": null, "evidence_type": "experimental", "claim_strength": "measured", "snippet": "defects with irregular shapes are 2. Experimental methods present in the highest speed (2050 mm/s) samples (Fig. 2 (e)).", "source_chunk_id": "Customizing mechanical properties of additively manufactured Hastelloy X parts by adjusting laser scanning speed-chunk-7", "source_file": "Customizing mechanical properties of additively manufactured Hastelloy X parts by adjusting laser scanning speed.md", "info_score": 7.5, "gate": "quant_2plus", "row_id": "8f39cc749185f6ea"}
{"material": "Hastelloy X", "P_W": null, "v_mms": 1300.0, "h_um": null, "t_um": null, "beam_D_um": null, "VED_Jmm3": null, "defect": "lof", "density_pct": null, "evidence_type": "experimental", "claim_strength": "measured", "snippet": "irregular-shaped porosities due to the LoF are observed at 1300 mm/s.", "source_chunk_id": "Customizing mechanical properties of additively manufactured Hastelloy X parts by adjusting laser scanning speed-chunk-8", "source_file": "Customizing mechanical properties of additively manufactured Hastelloy X parts by adjusting laser scanning speed.md", "info_score": 6.0, "gate": "quant_2plus", "row_id": "859ceaa0ff24a602"}
{"material": "Hastelloy X", "P_W": null, "v_mms": 1300.0, "h_um": null, "t_um": null, "beam_D_um": null, "VED_Jmm3": null, "defect": "lof", "density_pct": null, "evidence_type": "experimental", "claim_strength": "measured", "snippet": "It should be noted that while the LoF defects have started to form at the speed of 1300 mm/s, the observed YS and UTS is higher than all the samples studied in this work.", "source_chunk_id": "Customizing mechanical properties of additively manufactured Hastelloy X parts by adjusting laser scanning speed-chunk-9", "source_file": "Customizing mechanical properties of additively manufactured Hastelloy X parts by adjusting laser scanning speed.md", "info_score": 3.0, "gate": "causal", "row_id": "553e17bfb54c44b6"}
{"material": "Hastelloy X", "P_W": null, "v_mms": 850.0, "h_um": null, "t_um": null, "beam_D_um": null, "VED_Jmm3": null, "defect": "porosity", "density_pct": null, "evidence_type": "experimental", "claim_strength": "measured", "snippet": "The inset of Fig. 7 (c) shows a gas porosity... the gas pores are around 8 mm in the sample produced by LSS of 850 mm/s", "source_chunk_id": "Customizing mechanical properties of additively manufactured Hastelloy X parts by adjusting laser scanning speed-chunk-23", "source_file": "Customizing mechanical properties of additively manufactured Hastelloy X parts by adjusting laser scanning speed.md", "info_score": 5.5, "gate": "causal", "row_id": "c1d24dcad718c7b0"}
{"material": "Hastelloy X", "P_W": null, "v_mms": 1150.0, "h_um": null, "t_um": null, "beam_D_um": null, "VED_Jmm3": null, "defect": "porosity", "density_pct": null, "evidence_type": "experimental", "claim_strength": "measured", "snippet": "The fracture surface of the 1150 mm/s sample, Fig. 8 (a), is similar to the 850 mm/s sample with larger pores", "source_chunk_id": "Customizing mechanical properties of additively manufactured Hastelloy X parts by adjusting laser scanning speed-chunk-23", "source_file": "Customizing mechanical properties of additively manufactured Hastelloy X parts by adjusting laser scanning speed.md", "info_score": 5.5, "gate": "causal", "row_id": "729183925552cfb4"}
{"material": "Hastelloy X", "P_W": null, "v_mms": 1300.0, "h_um": null, "t_um": null, "beam_D_um": null, "VED_Jmm3": null, "defect": "lof", "density_pct": null, "evidence_type": "experimental", "claim_strength": "measured", "snippet": "Fig. 8 (b) shows the fracture surface of the 1300 mm/s sample, where the small LoFs and unmelted particles are highlighted", "source_chunk_id": "Customizing mechanical properties of additively manufactured Hastelloy X parts by adjusting laser scanning speed-chunk-23", "source_file": "Customizing mechanical properties of additively manufactured Hastelloy X parts by adjusting laser scanning speed.md", "info_score": 5.5, "gate": "causal", "row_id": "91a133a907e3a483"}
{"material": "Hastelloy X", "P_W": null, "v_mms": 550.0, "h_um": null, "t_um": null, "beam_D_um": null, "VED_Jmm3": null, "defect": "keyhole", "density_pct": null, "evidence_type": "experimental", "claim_strength": "measured", "snippet": "both of which are far away in size from 50 to 70 mm keyhole pores, observed in the fracture surface of the 550 mm/s sample.", "source_chunk_id": "Customizing mechanical properties of additively manufactured Hastelloy X parts by adjusting laser scanning speed-chunk-23", "source_file": "Customizing mechanical properties of additively manufactured Hastelloy X parts by adjusting laser scanning speed.md", "info_score": 5.5, "gate": "causal", "row_id": "f422dc1fb0124fa4"}
{"material": "Hastelloy X", "P_W": null, "v_mms": 2050.0, "h_um": null, "t_um": null, "beam_D_um": null, "VED_Jmm3": null, "defect": "lof", "density_pct": null, "evidence_type": "experimental", "claim_strength": "measured", "snippet": "Due to the excessive LoF, 2050 mm/s samples show unmelted particles and unmelted regions at the fracture surface", "source_chunk_id": "Customizing mechanical properties of additively manufactured Hastelloy X parts by adjusting laser scanning speed-chunk-23", "source_file": "Customizing mechanical properties of additively manufactured Hastelloy X parts by adjusting laser scanning speed.md", "info_score": 5.5, "gate": "causal", "row_id": "0bd1b724d215fcae"}
{"material": "Hastelloy X", "P_W": null, "v_mms": 850.0, "h_um": null, "t_um": null, "beam_D_um": null, "VED_Jmm3": null, "defect": "none", "density_pct": null, "evidence_type": "experimental", "claim_strength": "measured", "snippet": "No major porosities were observed in the 850, 1150 and 1300 samples while keyhole and lack of fusion porosities were observed in the 550 mm/s and 2050 mm/s samples, respectively.", "source_chunk_id": "Customizing mechanical properties of additively manufactured Hastelloy X parts by adjusting laser scanning speed-chunk-25", "source_file": "Customizing mechanical properties of additively manufactured Hastelloy X parts by adjusting laser scanning speed.md", "info_score": 5.5, "gate": "causal", "row_id": "8def54057ca2cc1c"}
{"material": "Hastelloy X", "P_W": null, "v_mms": 1150.0, "h_um": null, "t_um": null, "beam_D_um": null, "VED_Jmm3": null, "defect": "none", "density_pct": null, "evidence_type": "experimental", "claim_strength": "measured", "snippet": "No major porosities were observed in the 850, 1150 and 1300 samples while keyhole and lack of fusion porosities were observed in the 550 mm/s and 2050 mm/s samples, respectively.", "source_chunk_id": "Customizing mechanical properties of additively manufactured Hastelloy X parts by adjusting laser scanning speed-chunk-25", "source_file": "Customizing mechanical properties of additively manufactured Hastelloy X parts by adjusting laser scanning speed.md", "info_score": 5.5, "gate": "causal", "row_id": "a02467e884d59ac6"}
{"material": "Hastelloy X", "P_W": null, "v_mms": 1300.0, "h_um": null, "t_um": null, "beam_D_um": null, "VED_Jmm3": null, "defect": "none", "density_pct": null, "evidence_type": "experimental", "claim_strength": "measured", "snippet": "No major porosities were observed in the 850, 1150 and 1300 samples while keyhole and lack of fusion porosities were observed in the 550 mm/s and 2050 mm/s samples, respectively.", "source_chunk_id": "Customizing mechanical properties of additively manufactured Hastelloy X parts by adjusting laser scanning speed-chunk-25", "source_file": "Customizing mechanical properties of additively manufactured Hastelloy X parts by adjusting laser scanning speed.md", "info_score": 5.5, "gate": "causal", "row_id": "b09229a1b2acc6b3"}
{"material": "Hastelloy X", "P_W": null, "v_mms": 550.0, "h_um": null, "t_um": null, "beam_D_um": null, "VED_Jmm3": null, "defect": "keyhole", "density_pct": null, "evidence_type": "experimental", "claim_strength": "measured", "snippet": "keyhole and lack of fusion porosities were observed in the 550 mm/s and 2050 mm/s samples, respectively.", "source_chunk_id": "Customizing mechanical properties of additively manufactured Hastelloy X parts by adjusting laser scanning speed-chunk-25", "source_file": "Customizing mechanical properties of additively manufactured Hastelloy X parts by adjusting laser scanning speed.md", "info_score": 5.5, "gate": "causal", "row_id": "eef706bf87708e4d"}
{"material": "Hastelloy X", "P_W": null, "v_mms": 2050.0, "h_um": null, "t_um": null, "beam_D_um": null, "VED_Jmm3": null, "defect": "lof", "density_pct": null, "evidence_type": "experimental", "claim_strength": "measured", "snippet": "keyhole and lack of fusion porosities were observed in the 550 mm/s and 2050 mm/s samples, respectively.", "source_chunk_id": "Customizing mechanical properties of additively manufactured Hastelloy X parts by adjusting laser scanning speed-chunk-25", "source_file": "Customizing mechanical properties of additively manufactured Hastelloy X parts by adjusting laser scanning speed.md", "info_score": 5.5, "gate": "causal", "row_id": "e8d6d2d6d724715d"}
{"material": "Hastelloy X", "P_W": null, "v_mms": null, "h_um": null, "t_um": null, "beam_D_um": null, "VED_Jmm3": 155.0, "defect": "none", "density_pct": 99.0, "evidence_type": "experimental", "claim_strength": "reported", "snippet": "The process window for the highest relative density (approximately 99.0%) for the SLMed Hastelloy X alloy was in the range from 140 to 170 J/mm[3].", "source_chunk_id": "Effect of Process Parameters on the Mechanical Properties of Hastelloy X Alloy Fabricated by Selective Laser Melting-chunk-12", "source_file": "Effect of Process Parameters on the Mechanical Properties of Hastelloy X Alloy Fabricated by Selective Laser Melting.md", "info_score": 7.8, "gate": "quant1_with_ved", "row_id": "9cc8cd229d02c9ba"}
{"material": "Hastelloy X", "P_W": null, "v_mms": null, "h_um": null, "t_um": null, "beam_D_um": null, "VED_Jmm3": 155.0, "defect": "none", "density_pct": null, "evidence_type": "experimental", "claim_strength": "reported", "snippet": "In our work, the volumetric energy density for the best mechanical properties of the SLMed Hastelloy X alloy was therefore in the range from 140 to 170 J/mm[3].", "source_chunk_id": "Effect of Process Parameters on the Mechanical Properties of Hastelloy X Alloy Fabricated by Selective Laser Melting-chunk-13", "source_file": "Effect of Process Parameters on the Mechanical Properties of Hastelloy X Alloy Fabricated by Selective Laser Melting.md", "info_score": 4.5, "gate": "quant1_with_ved", "row_id": "9bc79136b4e924a7"}
{"material": "Hastelloy X", "P_W": null, "v_mms": null, "h_um": null, "t_um": null, "beam_D_um": null, "VED_Jmm3": 50.0, "defect": "none", "density_pct": 99.0, "evidence_type": "experimental", "claim_strength": "measured", "snippet": "the volumetric energy density, the relative density increases exponentially up to 50 J/mm[3], resulting in 99% dense parts.", "source_chunk_id": "Effect of temperature on the microstructure and tensile properties of micro-crack free hastelloy X produced by selective laser melting-chunk-12", "source_file": "Effect of temperature on the microstructure and tensile properties of micro-crack free hastelloy X produced by selective laser melting.md", "info_score": 6.0, "gate": "quant1_with_ved", "row_id": "2fb407c64100b454"}
{"material": "Hastelloy X", "P_W": null, "v_mms": null, "h_um": null, "t_um": null, "beam_D_um": null, "VED_Jmm3": 112.5, "defect": "none", "density_pct": null, "evidence_type": "experimental", "claim_strength": "reported", "snippet": "The two top inset micrographs show the high-density parts obtained at different energy density levels ranging from 75−150 J/mm[3], with the absence of pores.", "source_chunk_id": "Effect of temperature on the microstructure and tensile properties of micro-crack free hastelloy X produced by selective laser melting-chunk-12", "source_file": "Effect of temperature on the microstructure and tensile properties of micro-crack free hastelloy X produced by selective laser melting.md", "info_score": 6.0, "gate": "quant1_with_ved", "row_id": "2e06850374a6788a"}
{"material": "Hastelloy X", "P_W": 95.0, "v_mms": 200.0, "h_um": 90.0, "t_um": null, "beam_D_um": null, "VED_Jmm3": null, "defect": "none", "density_pct": 99.5, "evidence_type": "experimental", "claim_strength": "measured", "snippet": "the optimum scanning speed and hatch spacing were 200 mm/s and 90 µm, respectively, when a relatively low laser power (95 W) was employed; under this optimum condition, a 99.5% relative density was achieved.", "source_chunk_id": "Laser powder bed fusion of Hastelloy X Effects of hot isostatic pressing and the hot cracking mechanism-chunk-1", "source_file": "Laser powder bed fusion of Hastelloy X Effects of hot isostatic pressing and the hot cracking mechanism.md", "info_score": 4.8, "gate": "quant_2plus", "row_id": "5a991f2194dfde67"}
{"material": "Hastelloy X", "P_W": null, "v_mms": 500.0, "h_um": 60.0, "t_um": null, "beam_D_um": null, "VED_Jmm3": null, "defect": "none", "density_pct": 99.0, "evidence_type": "experimental", "claim_strength": "measured", "snippet": "When the hatch spacing was maintained at 60 µm, the relative density measurements increased with an increase in scanning speed until 500 mm/s, which contributed to a relative density of 99%.", "source_chunk_id": "Laser powder bed fusion of Hastelloy X Effects of hot isostatic pressing and the hot cracking mechanism-chunk-10", "source_file": "Laser powder bed fusion of Hastelloy X Effects of hot isostatic pressing and the hot cracking mechanism.md", "info_score": 8.8, "gate": "quant_2plus", "row_id": "de3c12dbaf09bdbb"}
{"material": "Hastelloy X", "P_W": null, "v_mms": 800.0, "h_um": 60.0, "t_um": null, "beam_D_um": null, "VED_Jmm3": null, "defect": null, "density_pct": 97.8, "evidence_type": "experimental", "claim_strength": "measured", "snippet": "The relative density then decreased with further increase in scanning speed; a relatively low density measurement of 97.8% was associated with a scanning speed of 800 mm/s", "source_chunk_id": "Laser powder bed fusion of Hastelloy X Effects of hot isostatic pressing and the hot cracking mechanism-chunk-10", "source_file": "Laser powder bed fusion of Hastelloy X Effects of hot isostatic pressing and the hot cracking mechanism.md", "info_score": 8.8, "gate": "quant_2plus", "row_id": "441be282fd017d13"}
{"material": "Hastelloy X", "P_W": null, "v_mms": 200.0, "h_um": null, "t_um": null, "beam_D_um": null, "VED_Jmm3": null, "defect": "porosity", "density_pct": 97.6, "evidence_type": "experimental", "claim_strength": "measured", "snippet": "A keyhole working mode tends to cause splashing because of the recoil pressure; the splashing, however, could give rise to high porosity and a relatively low density (97.6%), both of which were obtained at 200 mm/s scanning speed.", "source_chunk_id": "Laser powder bed fusion of Hastelloy X Effects of hot isostatic pressing and the hot cracking mechanism-chunk-10", "source_file": "Laser powder bed fusion of Hastelloy X Effects of hot isostatic pressing and the hot cracking mechanism.md", "info_score": 8.8, "gate": "quant_2plus", "row_id": "e2a0e8d2bed81594"}
{"material": "Hastelloy X", "P_W": null, "v_mms": 200.0, "h_um": 90.0, "t_um": null, "beam_D_um": null, "VED_Jmm3": null, "defect": null, "density_pct": 99.5, "evidence_type": "experimental", "claim_strength": "measured", "snippet": "When the hatch spacing was further increased to 90 µm, the relative density was found to have decreased from 99.5% to 95.2%, while the scanning speed increased from 200 mm/s to 800 mm/s.", "source_chunk_id": "Laser powder bed fusion of Hastelloy X Effects of hot isostatic pressing and the hot cracking mechanism-chunk-11", "source_file": "Laser powder bed fusion of Hastelloy X Effects of hot isostatic pressing and the hot cracking mechanism.md", "info_score": 6.3, "gate": "quant_2plus", "row_id": "49014a33c3b6c691"}
{"material": "Hastelloy X", "P_W": null, "v_mms": 800.0, "h_um": 90.0, "t_um": null, "beam_D_um": null, "VED_Jmm3": null, "defect": null, "density_pct": 95.2, "evidence_type": "experimental", "claim_strength": "measured", "snippet": "When the hatch spacing was further increased to 90 µm, the relative density was found to have decreased from 99.5% to 95.2%, while the scanning speed increased from 200 mm/s to 800 mm/s.", "source_chunk_id": "Laser powder bed fusion of Hastelloy X Effects of hot isostatic pressing and the hot cracking mechanism-chunk-11", "source_file": "Laser powder bed fusion of Hastelloy X Effects of hot isostatic pressing and the hot cracking mechanism.md", "info_score": 6.3, "gate": "quant_2plus", "row_id": "ebc98f51deaf0891"}
{"material": "Hastelloy X", "P_W": null, "v_mms": 200.0, "h_um": 90.0, "t_um": null, "beam_D_um": null, "VED_Jmm3": null, "defect": "none", "density_pct": null, "evidence_type": "experimental", "claim_strength": "measured", "snippet": "OM observations confirmed that the optimum scanning speed and hatch spacing in order to fabricate nearly fully dense Hastelloy-X were 200 mm/s and 90 µm, respectively.", "source_chunk_id": "Laser powder bed fusion of Hastelloy X Effects of hot isostatic pressing and the hot cracking mechanism-chunk-12", "source_file": "Laser powder bed fusion of Hastelloy X Effects of hot isostatic pressing and the hot cracking mechanism.md", "info_score": 3.5, "gate": "quant_2plus", "row_id": "41da2b22098258b9"}
{"material": "Hastelloy X", "P_W": null, "v_mms": 350.0, "h_um": null, "t_um": null, "beam_D_um": null, "VED_Jmm3": null, "defect": "keyhole", "density_pct": null, "evidence_type": "experimental", "claim_strength": "reported", "snippet": "Keyhole pores and microcracks would then be formed, which would further result in decreases in relative density (scanning speeds of 200–500 mm/s; Fig. 2).", "source_chunk_id": "Laser powder bed fusion of Hastelloy X Effects of hot isostatic pressing and the hot cracking mechanism-chunk-21", "source_file": "Laser powder bed fusion of Hastelloy X Effects of hot isostatic pressing and the hot cracking mechanism.md", "info_score": 4.5, "gate": "quant_2plus", "row_id": "5e7266668803d55d"}
{"material": "Hastelloy X", "P_W": null, "v_mms": 200.0, "h_um": 90.0, "t_um": null, "beam_D_um": null, "VED_Jmm3": null, "defect": "none", "density_pct": 99.5, "evidence_type": "experimental", "claim_strength": "measured", "snippet": "(1) An optimum 200 mm/s scanning speed and 90 µm hatch spacing were determined by quantifying the relative density of the as-fabricated cubic samples... The relative density was found to be as high as 99.5% under the optimum process paramet", "source_chunk_id": "Laser powder bed fusion of Hastelloy X Effects of hot isostatic pressing and the hot cracking mechanism-chunk-24", "source_file": "Laser powder bed fusion of Hastelloy X Effects of hot isostatic pressing and the hot cracking mechanism.md", "info_score": 3.3, "gate": "quant_2plus", "row_id": "31dd8e3a848f2313"}
