Repository: quickhdsdc/AMAgent

# AM-Agent

This repository contains the code for our paper **"Data-Driven Meets Knowledge-Driven: An LLM‑Agent Framework for Quality Control in Metal Additive Manufacturing"**.

Paper: [Data-Driven Meets Knowledge-Driven: An LLM-Agent Framework for Quality Control in Metal Additive Manufacturing](https://www.sciencedirect.com/science/article/pii/S2452414X2600124X).

## Abstract

Quality prediction in metal additive manufacturing (AM) has conventionally relied on data-driven models that map process parameters to defect classes or quality metrics. However, these models often fail to generalize across different machines, materials, and process regimes. The emerging knowledge-driven approach based on large language models (LLMs) can interpret literature and expert guidance, yet struggles to deliver quantitative decisions tied to part-specific parameter sets. To bridge this gap, we propose AM-Agent, a neuro-symbolic LLM-agent framework that unifies data-driven and knowledge-driven quality control to enhance adaptivity in part-specific pre-build process planning for Laser Powder Bed Fusion (LPBF). AM-Agent treats both paradigms as independently callable services over a shared defect label space. A Data-driven Prediction Service (DPS) exposes melt-pool regressors and defect classifiers under a model-per-material design, in which the supervising LLM adaptively invokes the predictor matched to the current powder material. A Knowledge Service (KS) grounds its reasoning in process literature via retrieval-augmented generation and in dynamic digital-twin context retrieved from the Asset Administration Shell (AAS). To harmonize the two paradigms’ competing predictions, we formalize the fusion as a Linear Opinion Pool (LOP) with source-intrinsic reliability weights. The DPS weight is an entropy-and-margin calibration proxy modulated by a distribution-shift indicator, and the KS weight is the LLM’s evidence-grounded self-reported reliability. In-domain and out-of-domain experiments on the LPBF benchmark show that AM-Agent preserves DPS performance in-domain and recovers macro-F1 under cross-material distribution shifts. Conflict analysis further demonstrates how the LOP recovers from data-driven errors by deferring to retrieved physics-grounded evidence when the DPS flags uncertainty.

## Framework Overview
**Fig. 1.** Proposed concept of integrating data-driven and knowledge-driven approaches for quality control. Both are containerized as callable services for the AM-Agent.
**Fig. 2.** System architecture of the proposed AM-Agent. The application layer details the agent’s components and workflow. It is decoupled from the infrastructure layer via API calls, enabling that models and DTs can be swapped without changing agent logic. Plug icons mark where the components invoke the corresponding infrastructure APIs.

## Project Structure

- **`AgentApp/`**: Contains the core application logic and WebUI.
- **`AgentExperiments/`**: Benchmarking scripts and experimental setups.
- **`AgentFTLLMs/`**: Code related to fine-tuning LLMs for the AM domain.

The experimental train/test splits and generated result files are not distributed in this repository. The prompt and runner corrections in this release have not been used to regenerate the paper's reported metrics.

File: AgentExperiments/bibliography/kb_v2/18Ni300.json (part 1 of 13)
[
  {
    "name": "Effect of Process Parameters on Residual Stresses, Distortions, and Porosity in Selective Laser Melting of Maraging Steel 300-chunk-9",
    "projectId": "AMagent-kb-v2",
    "fileName": "Effect of Process Parameters on Residual Stresses, Distortions, and Porosity in Selective Laser Melting of Maraging Steel 300.md",
    "content": "An experimental study was conducted to understand the influence of process parameters–that is\nlaser power, scanning speed, and layer thickness–as these have been identified to have a critical effect\non the values of residual stresses [18,19]. The experimental design allows for an investigation of the\ninfluence of input parameters on the process response as well as an analysis of the interrelationships\nbetween the responses. A full factorial design of experiments was used to investigate the influence\nof laser power, scanning speed, and layer thickness on porosity, residual stresses, and distortions.\nGas-atomized maraging steel 300 powder from Praxair Surface Technologies, Indianapolis, USA, was\nused to build the specimens. The specimens were manufactured under a nitrogen gas environment\non the M2 Laser Cusing (Concept Laser GmbH, Lichtenfels, Germany) as well as the EOSINT M280\n(EOS GmbH, Krailling, Germany) machines. The M2 Laser Cusing system employs the island scanning\nstrategy with 5 × 5 mm sub-divisions. In line with the operating ranges of the M2 Laser Cusing system\nprimarily used, laser power ranging between 80–180 W was investigated in steps of 20 W, whilst nine\nlevels of scanning speed between 200–1000 mm/s were studied in steps of 100 mm/s. The powder\nlayer thickness was varied from 30 µm to 45 µm, with a constant hatch spacing of 105 µm for all the\nvarious parameter combinations. The focal spot size was maintained at 110 µm. On the other hand,\nthe EOSINT M280 system utilizes a stripe hatch strategy with a spot size of 100 µm. The hatch distance\nwas also set to 100 µm. All the other manufacturing parameters used for the EOSINT M280 system\nwere the same as those for the M2 Laser Cusing machine.",
    "summary": "",
    "size": 1731,
    "materials": [
      "18Ni300"
    ],
    "info_score": 5.0,
    "n_numeric": 24,
    "source_folder": "18Ni300",
    "gate": "quant_2plus"
  },
  {
    "name": "Effect of Process Parameters on Residual Stresses, Distortions, and Porosity in Selective Laser Melting of Maraging Steel 300-chunk-14",
    "projectId": "AMagent-kb-v2",
    "fileName": "Effect of Process Parameters on Residual Stresses, Distortions, and Porosity in Selective Laser Melting of Maraging Steel 300.md",
    "content": "The porosity results for samples built on the M2 Laser Cusing system are illustrated in Figure 4.\nHigh values of porosity were recorded for the lowest laser power of 80 W at 300 mm/s and 400 mm/s\nrespectively. Laser power of 180 W yielded the least porosity of 0.39% for a scanning speed of 600 mm/s.\nThe general trend is that the relative density increases as the scanning speed is gradually increased\nto some optimum value, above which this relative density begins to decline. The optimum scanning\nspeed that coincides with the least porosity is unique to the laser power being used, with other\nparameters such as spot size and hatch distance held constant. For example, when scanning with\n180 W, the optimum speed that results in the least porosity is 600 mm/s. Above or below this scanning\nspeed, porosity tends to increase. The increase in porosity on either side of the optimum scanning\nspeed is due to a mismatch between the laser power and scanning speed, which leads to either balling,\ninsufficient melting, and poor metallurgical bonding (for higher scanning speeds), or over-heating\n\n_Metals 2019, 9, 1042_ 5 of 16\n\n(for lower scanning speeds). These scenarios lead to undesirable porosity, which reduces the part\nstrength [38,39]. For the tested range, scanning speeds lower than the optimum scanning speed\ncontribute to significantly higher porosity than those above it (Figure 4).\n\n**Figure 4. Variation of porosity with scanning speed and laser power at 30-µm layer thickness.**",
    "summary": "",
    "size": 1493,
    "materials": [
      "18Ni300"
    ],
    "info_score": 8.3,
    "n_numeric": 20,
    "source_folder": "18Ni300",
    "gate": "quant_2plus"
  },
  {
    "name": "Effect of Process Parameters on Residual Stresses, Distortions, and Porosity in Selective Laser Melting of Maraging Steel 300-chunk-15",
    "projectId": "AMagent-kb-v2",
    "fileName": "Effect of Process Parameters on Residual Stresses, Distortions, and Porosity in Selective Laser Melting of Maraging Steel 300.md",
    "content": "Optical microscope images were taken across (XY) and along (XZ) the building directions of\nthe cube specimens. The concentration of pores (represented by the dark spots) in the microscope\nimages shown in Figure 5 is consistent with the porosity results from the Archimedes test. In Figure 5,\nthe concentration and size of pores is higher for the 100 W/300 mm/s compared to the 160 W/700 mm/s\nand 180 W/600 mm/s ones. The pores for the 100 W/300 mm/s specimen have diameters of up to 200 µm,\ncompared to a maximum of only 15 µm for the 180 W/600 mm/s specimen.\n\n**Figure 5. Optical images for selected process parameter combinations across (XY) and along (XZ) the**\nbuilding direction.\n\nCompared to the 30-µm layer, most of the samples manufactured using the 45-µm layer thickness\ndid not build well; both the density specimens and the cantilevers. Surface images of some of the\nsamples manufactured from the 45-µm layer thickness are shown in Figure 6. The density results\nshow porosity of more than 5% for most of these samples. The maximum available power of the SLM\nequipment used cannot sufficiently melt this layer thickness, thus the observed comparatively higher\nporosity. The surface finish was so poor that most of the samples could not be considered for residual\n\n_Metals 2019, 9, 1042_ 6 of 16",
    "summary": "",
    "size": 1304,
    "materials": [
      "18Ni300"
    ],
    "info_score": 5.0,
    "n_numeric": 25,
    "source_folder": "18Ni300",
    "gate": "causal"
  },
  {
    "name": "Effect of Process Parameters on Residual Stresses, Distortions, and Porosity in Selective Laser Melting of Maraging Steel 300-chunk-16",
    "projectId": "AMagent-kb-v2",
    "fileName": "Effect of Process Parameters on Residual Stresses, Distortions, and Porosity in Selective Laser Melting of Maraging Steel 300.md",
    "content": "stress evaluation with XRD. However, both layer thicknesses yielded comparable relative densities at\n180 W and 600 mm/s, that is 99.6% and 99.4% respectively, for 30-µm and 45-µm layer thicknesses.\nLikewise, the mean relative densities from the 30-µm and 45-µm layer thicknesses were also quite\nsimilar (approximately 98.5% for both) at 180 W and 500 mm/s. The porosity results for both layer\nthicknesses at the same levels of laser power and scanning speed are presented in Table 2.\n\n**Figure 6. Poor surface finishes for some of the parts built from the 45-µm layer thickness.**\n\n**Table 2. Porosity comparison for the layer thicknesses studied.**\n\n**Laser Power (W)** **Scanning Speed (mm/s)** **Porosity at 30 µm (%)** **Porosity at 45 µm (%)**\n\n80 200 4.73 ± 0.52 10.81 ± 0.37\n100 300 8.41 ± 0.56 10.07 ± 0.35\n120 300 6.31 ± 0.20 11.61 ± 0.06\n120 400 3.32 ± 0.15 9.12 ± 0.39\n140 400 3.79 ± 0.06 9.41 ± 0.40\n140 500 3.44 ± 0.34 3.07 ± 0.37\n160 400 4.10 ± 0.51 4.76 ± 0.31\n160 500 3.32 ± 0.10 4.69 ± 0.19\n180 400 3.40 ± 0.28 6.82 ± 0.80\n180 500 1.55 ± 0.17 1.52 ± 0.00\n180 600 0.39 ± 0.03 0.65 ± 0.15\n\n_3.2. Influence of Process Parameters on Residual Stresses_",
    "summary": "",
    "size": 1164,
    "materials": [
      "18Ni300"
    ],
    "info_score": 5.8,
    "n_numeric": 84,
    "source_folder": "18Ni300",
    "gate": "quant_2plus"
  },
  {
    "name": "Effect of Process Parameters on Residual Stresses, Distortions, and Porosity in Selective Laser Melting of Maraging Steel 300-chunk-17",
    "projectId": "AMagent-kb-v2",
    "fileName": "Effect of Process Parameters on Residual Stresses, Distortions, and Porosity in Selective Laser Melting of Maraging Steel 300.md",
    "content": "All the samples built from the 30-µm layer thickness were evaluated for residual stresses. However,\nonly seven specimens from 45-µm layer were considered for residual stress evaluation, because the\nrest had a very poor surface finish that would impact on the accuracy of residual stress measurements.\nSuch specimens would require deeper grinding or machining, which is not recommended in XRD\nstress evaluation, as this can alter the residual stress state of the specimen [36]. The residual stress was\ncompressive at the surface for all the evaluated process parameter combinations. In other publications\nsuch as [14,17,40,41], the same material (maraging steel) has been found to exhibit compressive surface\nstresses as well. The compressive state of the stresses is due to the martensitic transformation and\ncontraction that occurs during SLM of tool steel. However, the existence of compressive residual\nstresses does not mean an absence of tensile stresses in these specimens. In fact, the concept of residual\nstress is a “balancing act” in which tensile stresses are compensated by compressive stresses somewhere\nwithin the component [37]. Neutron diffraction investigations done elsewhere by the authors revealed\nthat there existed tensile stress magnitudes just below 2 mm of the surface for this material [42].\nCompressive residual stresses between 14–322 MPa were recorded for the various process parameter\ncombinations studied.\nThe lowest residual stress magnitudes were measured for specimens fabricated using low laser\npower and low scanning speeds, that is, 80–100 W and 200–400 mm/s. The stresses increase in\nmagnitude as both laser power and scanning speed are increased into the intermediate and higher\nranges, as shown in Figure 7 for the 30-µm layer. High laser power contributes to steep thermal\ngradients, and high scanning speed increases the cooling rate–both scenarios lead to high thermal",
    "summary": "",
    "size": 1911,
    "materials": [
      "18Ni300"
    ],
    "info_score": 1.5,
    "n_numeric": 18,
    "source_folder": "18Ni300",
    "gate": "quant_2plus"
  },
  {
    "name": "Effect of Process Parameters on Residual Stresses, Distortions, and Porosity in Selective Laser Melting of Maraging Steel 300-chunk-18",
    "projectId": "AMagent-kb-v2",
    "fileName": "Effect of Process Parameters on Residual Stresses, Distortions, and Porosity in Selective Laser Melting of Maraging Steel 300.md",
    "content": "_Metals 2019, 9, 1042_ 7 of 16\n\nstresses. However, the effect of both extremes (too low or too high laser power or scanning speed)\non porosity and, effectively, residual stresses, cannot be ignored, since porosity might lead to stress\nrelaxation. The lowest combination of laser power and scanning speed (80 W/200 mm/s) yielded a\ncompressive residual stress magnitude of 77 MPa, while the highest laser power and scanning speed\n(180 W/1000 mm/s) resulted in a much higher stress magnitude of 221 MPa. For 160 W, the residual\nstresses increase steadily from 158 MPa to 227 MPa when the scanning speed is increased from 400 mm/s\nto 800 mm/s. For 180 W, residual stresses increase from 179 MPa at 400 mm/s to a maximum value of\n322 MPa at 600 mm/s before steadily declining to 221 MPa when the scanning speed is increased to\n1000 mm/s. Samples built from the 45-µm powder layer had generally lower residual stress magnitudes\ncompared to the 30-µm layer samples. The highest residual stress magnitude found for the 45-µm\nlayer thickness was 256 MPa, corresponding to 180 W and 600 mm/s.\n\n**Figure 7. Variation of residual stress magnitude with laser power and scanning speed (30-µm layer).**",
    "summary": "",
    "size": 1187,
    "materials": [
      "18Ni300"
    ],
    "info_score": 4.5,
    "n_numeric": 31,
    "source_folder": "18Ni300",
    "gate": "quant_2plus"
  },
  {
    "name": "Effect of Process Parameters on Residual Stresses, Distortions, and Porosity in Selective Laser Melting of Maraging Steel 300-chunk-20",
    "projectId": "AMagent-kb-v2",
    "fileName": "Effect of Process Parameters on Residual Stresses, Distortions, and Porosity in Selective Laser Melting of Maraging Steel 300.md",
    "content": "values were set to 180 W and 600 mm/s respectively, since these parameters resulted in the highest\nrelative density for both layer thicknesses for the M2 Laser Cusing system experiments. Achievement\nof near full density is one of the key goals of SLM. Evaluation of the stresses was performed before\nthe specimens were separated from the baseplates in order to avoid any possible relaxation and/or\nredistribution of residual stress upon wire cutting. From the results given in Figure 8, the mean residual\nstress magnitude decreases from 376 MPa to 226 MPa when the layer thickness is increased from 30 to\n45 µm at the same settings of laser power (180 W) and scanning speed (600 mm/s). These results show\na similar trend to those found for samples built on the M2 Laser Cusing machine. This demonstrates\nthat increasing the layer thickness from 30 to 45 µm reduces the residual stress magnitudes in maraging\nsteel 300 manufactured through SLM. This decline in the stress magnitude is also expected to result in\na reduction of stress-related distortions in SLM parts.\n\n**Figure 8. Residual stress magnitude comparison for 30-µm and 45-µm layer thicknesses at 180 W and**\n600 mm/s for samples manufactured on the EOSINT M280 machine.\n\n_3.3. Influence of Process Parameters on Distortions_",
    "summary": "",
    "size": 1286,
    "materials": [
      "18Ni300"
    ],
    "info_score": 5.5,
    "n_numeric": 21,
    "source_folder": "18Ni300",
    "gate": "quant_2plus"
  },
  {
    "name": "Effect of Process Parameters on Residual Stresses, Distortions, and Porosity in Selective Laser Melting of Maraging Steel 300-chunk-21",
    "projectId": "AMagent-kb-v2",
    "fileName": "Effect of Process Parameters on Residual Stresses, Distortions, and Porosity in Selective Laser Melting of Maraging Steel 300.md",
    "content": "The built cantilevers remained attached to the baseplate without deforming, as shown in Figure 9a.\nHowever, upon separating the cantilevers from the baseplate, most of the cantilevers underwent\nnoticeable warping distortion, which increased with distance from the “rigid” base of the cantilevers.\nThe actual distortion was measured based on the deviation of the profile of the bottom (cut) surface\nof the cantilevers in order to negate the effects of the surface roughness of the top surface on the\nmeasurement accuracy. However, only the maximum distortion values were considered. As expected,\nthese maximum distortions occurred at the “free” end of the cantilevers. The profile of the cantilever\nsuggests a tensile stress rather than the compressive stress reported for the surface. However, it must\nbe emphasized that the compressive stress found on the surface of the cubes for corresponding\nprocess parameters as those used for cantilevers is not responsible for the observed distortion. Rather,\nthe profile suggests that a net tensile stress exists in the specimens.\nThe influence of laser power and scanning speed on distortions is shown in Figure 10. Generally,\ndistortions initially increase to a maximum before steadily declining as the scanning speed and laser\npower are increased. The two input parameters directly influence the localized temperature gradients.\nAt 180 W and 30 µm, the distortion increases from 0.4 mm at 400 mm/s to 1.2 mm at 800 mm/s.\nThis trend can be attributed to the decrease in porosity that tends to increase residual stresses as the\nscanning speed is increased for this range of parameters. Similar behavior is observed for the other\nlaser power/scanning speed combinations, except where the laser power was 100 W, possibly because\nthis power level was only investigated with a maximum scanning speed of 500 mm/s. It is expected\nthat scanning speeds higher than 500 mm/s would have resulted in diminishing distortion.",
    "summary": "",
    "size": 1955,
    "materials": [
      "18Ni300"
    ],
    "info_score": 3.5,
    "n_numeric": 11,
    "source_folder": "18Ni300",
    "gate": "quant_2plus"
  },
  {
    "name": "Effect of Process Parameters on Residual Stresses, Distortions, and Porosity in Selective Laser Melting of Maraging Steel 300-chunk-23",
    "projectId": "AMagent-kb-v2",
    "fileName": "Effect of Process Parameters on Residual Stresses, Distortions, and Porosity in Selective Laser Melting of Maraging Steel 300.md",
    "content": "If the scanning speed is continually increased, the period of interaction of the laser beam and\npowder bed is reduced, thus hindering the full melting of the metal powders. In turn, this yields an\nincrease in porosity, which also contributes to residual stress relaxation and an accompanying reduction\nof distortion. The interdependency between porosity and residual stresses and distortions is discussed\nlater in Section 3.5. For every level of laser power, there exists an accompanying optimum scanning\nspeed that results in the highest density. Unfortunately, parameters that lead to the achievement of\nhigh density also contribute to higher magnitudes of residual stresses. The trend of results for the\n30-µm and 45-µm powder layer experiments is quite similar. For cantilevers built from the 45-µm layer\nthickness, the distortion increases from 0.07 mm to 0.58 mm when the scanning speed is increased from\n400 mm/s to 600 mm/s at 180 W. A comparative summary of the distortions experienced by cantilevers\nmanufactured at similar laser power and scanning speed values for the layer thicknesses considered is\ngiven in Table 4. As seen from this summary, much lower distortions were measured for cantilevers\nbuilt from the 45-µm layer.\n\n_Metals 2019, 9, 1042_ 10 of 16\n\n**Table 4. Distortion comparison for the layer thicknesses studied.**\n\n**Laser Power (W)** **Scanning Speed (mm/s)** **Distortion at 30 µm (mm)** **Distortion at 45 µm (mm)**",
    "summary": "",
    "size": 1446,
    "materials": [
      "18Ni300"
    ],
    "info_score": 5.0,
    "n_numeric": 19,
    "source_folder": "18Ni300",
    "gate": "quant_2plus"
  },
  {
    "name": "Effect of Process Parameters on Residual Stresses, Distortions, and Porosity in Selective Laser Melting of Maraging Steel 300-chunk-25",
    "projectId": "AMagent-kb-v2",
    "fileName": "Effect of Process Parameters on Residual Stresses, Distortions, and Porosity in Selective Laser Melting of Maraging Steel 300.md",
    "content": "Increasing the layer thickness from 30 µm to 45 µm drastically reduces distortions to almost 0 mm\nfor most of the investigated cases, as shown in Table 4. However, this is accompanied by very high\nporosity of more than 5% for the bulk of the parameter combinations considered. Despite the generally\nhigh porosity that is associated with the 45-µm layer, an optimum point was found at 180 W and\n600 mm/s, at which the 45-µm layer thickness yields a relative density of 99.4%, which is comparable\nto that obtained using the 30-µm powder layer thickness (99.6%). At this point (180 W and 600 mm/s),\nthe average distortion decreased to 0.58 mm for the 45-µm layer compared to 1.07 mm for the 30-µm\nlayer. This presents an opportunity for the faster fabrication of tool steel parts on the SLM equipment\nused by shifting to a thicker powder layer (45 µm) from the default 30 µm, whilst, better still, reducing\nboth residual stresses and distortion. The reduced building time further results in manufacturing cost\nreduction without compromising on the product quality with respect to residual stresses, porosity,\nand distortion. Shifting from 30-µm to 45-µm layer thickness reduces the number of slices by 33.3%,\nand a corresponding reduction in production time can be estimated in line with the production time\nand cost models found in Rickenbacher et al. [44], Schröder et al. [45], and Fera et al. [46].\n\n_3.5. Interdependence between Process Responses_",
    "summary": "",
    "size": 1449,
    "materials": [
      "18Ni300"
    ],
    "info_score": 5.3,
    "n_numeric": 27,
    "source_folder": "18Ni300",
    "gate": "quant_2plus"
  },
  {
    "name": "Effect of Process Parameters on Residual Stresses, Distortions, and Porosity in Selective Laser Melting of Maraging Steel 300-chunk-31",
    "projectId": "AMagent-kb-v2",
    "fileName": "Effect of Process Parameters on Residual Stresses, Distortions, and Porosity in Selective Laser Melting of Maraging Steel 300.md",
    "content": "However, the energy density has a clear effect on process outcome when only one parameter is\nvaried whilst the others are held constant, for example varying laser speed at a fixed laser power of\n180 W and layer thickness of 30 µm. The effect of energy density on porosity for this scenario is shown\nin Figure 13. For energy density of 57 J/mm[3], a corresponding porosity value of 1.02% is observed.\nThe porosity gradually decreases to 0.72%, 0.43% and 0.39% when the energy density is increased to\n71 J/mm[3], 82 J/mm[3] and 95 J/mm[3] respectively. The optimum energy density level for laser power\n180 W is around 95 J/mm[3] because when this value is exceeded, porosity increases significantly to\n1.55% and 3.40% for 114 J/mm[3] and 143 J/mm[3] energy density values, respectively. At low energy\ndensity, there is insufficient energy to melt the powder; hence, the porosity is higher than when the\nenergy density is increased to an optimum value. Beyond the optimum value, the energy density\nbecomes excessive, leading to overheating. This, ultimately, promotes porosity. Considering a scenario\nwhereby only the scanning speed is varied whilst all other parameters are held constant, residual\nstresses decrease on either side of the optimum energy density (95 J/mm[3]) coinciding with maximum\nachievable relative density. As shown in Figure 13, the maximum residual stress value is 322 MPa\nat 95 J/mm[3]. The lowest energy density value (57 J/mm[3]) contributes to 221 MPa, whereas for the\nmaximum energy density of 143 J/mm[3], 179 MPa residual stress value is observed. The reduction of",
    "summary": "",
    "size": 1591,
    "materials": [
      "18Ni300"
    ],
    "info_score": 4.3,
    "n_numeric": 36,
    "source_folder": "18Ni300",
    "gate": "quant_2plus"
  },
  {
    "name": "Effect of Process Parameters on Residual Stresses, Distortions, and Porosity in Selective Laser Melting of Maraging Steel 300-chunk-32",
    "projectId": "AMagent-kb-v2",
    "fileName": "Effect of Process Parameters on Residual Stresses, Distortions, and Porosity in Selective Laser Melting of Maraging Steel 300.md",
    "content": "_Metals 2019, 9, 1042_ 13 of 16\n\nthe residual stresses when energy density is either too low or too high is attributed to the associated\nporosity, which has the effect of relaxing residual stresses.\n\n**Figure 13. Effect of energy density on (a) porosity and (b) residual stresses.**\n\n**4. Conclusions**\n\nThe influence of process parameters on porosity, residual stresses, and distortion has been studied.\nFurthermore, the interdependence of the process outcomes has been investigated and the following\nconclusions can be drawn:\n\n- Increasing laser power and scanning speed gives rise to steep thermal gradients which, in turn,\nlead to increase in residual stress magnitudes and the corresponding distortions.\n\n- High porosity in SLM parts can occur due to overheating or insufficient heating. Excessive heat\ncan lead to over-melting, whereas insufficient heat leads to poor interlayer bonding.\n\n- Strong interrelationships exist between the process outcomes, that is, porosity, residual stresses,\nand distortions. Therefore, the optimization of one or more of these process outcomes should\nbe approached with care, bearing in mind the effect that such optimization could have on the\nother responses.\n\n- Increasing the layer thickness results in a decline in both residual stresses and distortions, although\nan accompanying increase in unwanted porosity is also observed. The decrease in residual stress\nmagnitude can be attributed to a reduced thermal energy input and cooling rate.",
    "summary": "",
    "size": 1482,
    "materials": [
      "18Ni300"
    ],
    "info_score": 2.0,
    "n_numeric": 7,
    "source_folder": "18Ni300",
    "gate": "causal"
  },
  {
    "name": "Effect of process parameters and build orientations on the mechanical properties of maraging steel (18Ni-300) parts printed by selective laser melting-chunk-3",
    "projectId": "AMagent-kb-v2",
    "fileName": "Effect of process parameters and build orientations on the mechanical properties of maraging steel (18Ni-300) parts printed by selective laser melting.md",
    "content": "The use of Selective Laser Melting (SLM) technology has enabled\nmanufacturers to build parts of nearly any geometry as it manufactures the component layer by layer from the given 3D-CAD model.\nIn SLM, a laser is used to produce a temperature high enough to\ncause the metal powder to fully melt and join together [1]. A laser\nmelted part will have a higher part density and lower porosity\nvalue compared to laser sintering as the powder is completely\nmelted in SLM [2]. Compared to a subtractive manufacturing process such as CNC, SLM also produces much less waste material,\nhence potentially lowering cost of production [3].\nLaser energy density is one of the main factors that affects the\nproperties of the printed parts. The laser energy density is determined by; laser power, scan speed, hatch distance and layer thickness, which are some of the key process parameters for SLM. In a\nstudy by Huang et al. [4] shows the process with the most effect\non part density is laser power followed by hatch distance, scanning\nspeed then powder thickness. The same study also shows that it is\n\npossible to reach a relative part density of 99.99 % for a SLM product with maraging steel (18Ni-300) powder. The ideal laser\nenergy density to achieve a relative density of 99 % is 75 J/mm[3]",
    "summary": "",
    "size": 1278,
    "materials": [
      "18Ni300"
    ],
    "info_score": 2.3,
    "n_numeric": 11,
    "source_folder": "18Ni300",
    "gate": "quant_2plus"
  },
  {
    "name": "Effect of process parameters and build orientations on the mechanical properties of maraging steel (18Ni-300) parts printed by selective laser melting-chunk-5",
    "projectId": "AMagent-kb-v2",
    "fileName": "Effect of process parameters and build orientations on the mechanical properties of maraging steel (18Ni-300) parts printed by selective laser melting.md",
    "content": "The objective of this study is to explore the effects of various\nparameters such as energy density, laser power etc. on relative\ndensity and mechanical properties for maraging steel (18Ni-300)\npowder. By varying the laser energy density input (through changing laser power, scan speed etc.), the final part density can be\nmanipulated.\n\n2. Materials and test equipment\n\n2.1. Materials\n\nThe EOS Maraging Steel MS1 supplied by Electro Optical System\n(EOS) GmbH (Germany) was used as the raw material powder is\nshown in Fig. 1. The material composition and morphology of the\nEOS maraging steel MS1 powder is shown in Table 1.\n\n2.2. Test equipment\n\nThe experiment was carried out in an EOSINT M280 SLM Printer\n(powder bed fusion) system as shown in Fig. 2. The setting of oxygen content in the process chamber was maintained under 0.6 % by\npumping in continuous nitrogen and layer thickness of 40 lm was\nselected. The laser process parameter including laser power, scan\nspeed, hatch distance and build orientation were optimized in\nthe ranges of 152.5 to 381.25 W, 505 to 1515 mm/s, 82.5 to\n137.5 lm and 0�and 90�and the laser scan raster pattern used that\nchanges the hatch angle of each subsequent layer by 67�.\n\n2.3. Evaluating the SLM parameters and build orientation directions",
    "summary": "",
    "size": 1277,
    "materials": [
      "18Ni300"
    ],
    "info_score": 5.8,
    "n_numeric": 23,
    "source_folder": "18Ni300",
    "gate": "quant_2plus"
  },
  {
    "name": "Effect of process parameters and build orientations on the mechanical properties of maraging steel (18Ni-300) parts printed by selective laser melting-chunk-7",
    "projectId": "AMagent-kb-v2",
    "fileName": "Effect of process parameters and build orientations on the mechanical properties of maraging steel (18Ni-300) parts printed by selective laser melting.md",
    "content": "where LED is the laser energy density (J/mm[3]), P is the laser power\n(W), d is the laser diameter (mm), V is the laser speed (mm/s), and t\nis the layer thickness (mm). The EOSINT M280 SLM printer recommended part default process parameters setting is laser power\n305 W, scanning speed of 1010 mm/s, hatch distance 0.11 mm, corresponding to an optimal laser energy density (LED) of maraging\nsteel MS1 of 68.63 J/mm[3]. To analyze the effect of the processing\nparameters and build orientation on mechanical properties and\nporosity, the experimental matrix combinations is used as shown\nin Table 2. The experimental matrix is based on the laser energy\ndensity range from 54.91 J/mm[3] to 91.51 J/mm[3] with build orientation in horizontal (90�) and vertical (0�) to investigate the effect of\nprocess parameters and build orientations on the porosity and\nmechanical properties. Arrangement of samples build orientations\non the machine build plate is shown in Fig. 4.\nThere are three common measurement methods for additive\nmanufacturing part density and porosity which are Archimedes\nmethod, microscope image analysis of the cross section and Xray scanning. Based on Spierings et al. [7], in the study of additive\nmanufacturing processes, measurement of the part density is\nimportant and there is no common standard to do it. Fig. 3 shows\nthe experimental bars setup on build plate and printing build orientation directions. Institute of Materials Research and Engineering (IMRE) Static Tensile testing was carried out using INSTRON\nUniversal Tester 5569 with AVE2 (Advanced Video Extensometer\n2). In the current work X-ray scanning method were used to quantify the sample porosity using National Metrology Centre (NMC)\nNanotom XCT machine (refer Fig. 4) with key setting of Voltage:\n150 kV, Current: 120 lA, Magnification: 20 � and Voxel: 5 lm.",
    "summary": "",
    "size": 1842,
    "materials": [
      "18Ni300"
    ],
    "info_score": 4.0,
    "n_numeric": 26,
    "source_folder": "18Ni300",
    "gate": "quant_2plus"
  },
  {
    "name": "Influence of Selective Laser Melting Process Parameters on Densification Behavior, Surface Quality and Hardness of 18Ni300 Steel-chunk-8",
    "projectId": "AMagent-kb-v2",
    "fileName": "Influence of Selective Laser Melting Process Parameters on Densification Behavior, Surface Quality and Hardness of 18Ni300 Steel.md",
    "content": "[email removed], [email removed], [email removed],\n\[email removed], [email removed], [email removed], [email removed]\n\n**Keywords: selective laser melting; process parameters; 18Ni300 steel; densification; surface quality\n\nKeywords: selective laser melting; process parameters; 18Ni300 steel; densification; surface quality\n\nKeywords: selective laser melting; process parameters; 18Ni300 steel; densification; surface quality\n\nKeywords: selective laser melting; process parameters; 18Ni300 steel; densification; surface quality\n\nKeywords: selective laser melting; process parameters; 18Ni300 steel; densification; surface quality**\n\n**Abstract. This study investigated the effect of laser power (P), scan speed (v) and hatch space (h) on\n\ndensification behavior, surface quality and hardness of 18Ni300 maraging steel fabricated by\n\nselective laser melting (SLM). The results indicated that the relative density of the SLMed samples\n\nhas a shape increase from 73% to 97% with the laser energy density increasing from 0.5 to 2.2 J/mm2.\n\nThe relative density ≥ 99% was achieved at the energy density in the range of 2.2~5.9 J/mm2. The\n\noptimum process parameters were found to be laser power of 150~200 W, scan speed of 600mm/s\n\nand hatch space of 0.105mm. In addition, it was found that the hardness increased initially with the\n\nincreasing relative density up to relative density of 90% and then little relationship, but finally",
    "summary": "",
    "size": 1489,
    "materials": [
      "18Ni300"
    ],
    "info_score": 4.0,
    "n_numeric": 29,
    "source_folder": "18Ni300",
    "gate": "quant_2plus"
  },
  {
    "name": "Influence of Selective Laser Melting Process Parameters on Densification Behavior, Surface Quality and Hardness of 18Ni300 Steel-chunk-9",
    "projectId": "AMagent-kb-v2",
    "fileName": "Influence of Selective Laser Melting Process Parameters on Densification Behavior, Surface Quality and Hardness of 18Ni300 Steel.md",
    "content": "increase again significantly. This work provides reference for determining process parameters for\n\nSLMed maraging steel and the development of 3D printing of die steels.\n\nAbstract. This study investigated the effect of laser power (P), scan speed (v) and hatch space (h) on\n\ndensification behavior, surface quality and hardness of 18Ni300 maraging steel fabricated by\n\nselective laser melting (SLM). The results indicated that the relative density of the SLMed samples\n\nhas a shape increase from 73% to 97% with the laser energy density increasing from 0.5 to 2.2 J/mm2.\n\nThe relative density ≥ 99% was achieved at the energy density in the range of 2.2~5.9 J/mm2. The\n\noptimum process parameters were found to be laser power of 150~200 W, scan speed of 600mm/s\n\nand hatch space of 0.105mm. In addition, it was found that the hardness increased initially with the\n\nincreasing relative density up to relative density of 90% and then little relationship, but finally\n\nincrease again significantly. This work provides reference for determining process parameters for\n\nSLMed maraging steel and the development of 3D printing of die steels.\n\nAbstract. This study investigated the effect of laser power (P), scan speed (v) and hatch space (h) on\n\ndensification behavior, surface quality and hardness of 18Ni300 maraging steel fabricated by\n\nselective laser melting (SLM). The results indicated that the relative density of the SLMed samples",
    "summary": "",
    "size": 1434,
    "materials": [
      "18Ni300"
    ],
    "info_score": 4.0,
    "n_numeric": 20,
    "source_folder": "18Ni300",
    "gate": "quant_2plus"
  },
  {
    "name": "Influence of Selective Laser Melting Process Parameters on Densification Behavior, Surface Quality and Hardness of 18Ni300 Steel-chunk-10",
    "projectId": "AMagent-kb-v2",
    "fileName": "Influence of Selective Laser Melting Process Parameters on Densification Behavior, Surface Quality and Hardness of 18Ni300 Steel.md",
    "content": "has a shape increase from 73% to 97% with the laser energy density increasing from 0.5 to 2.2 J/mm2.\n\nThe relative density ≥ 99% was achieved at the energy density in the range of 2.2~5.9 J/mm2. The\n\noptimum process parameters were found to be laser power of 150~200 W, scan speed of 600mm/s\n\nand hatch space of 0.105mm. In addition, it was found that the hardness increased initially with the\n\nincreasing relative density up to relative density of 90% and then little relationship, but finally\n\nincrease again significantly. This work provides reference for determining process parameters for\n\nSLMed maraging steel and the development of 3D printing of die steels.\n\nAbstract. This study investigated the effect of laser power (P), scan speed (v) and hatch space (h) on\n\ndensification behavior, surface quality and hardness of 18Ni300 maraging steel fabricated by\n\nselective laser melting (SLM). The results indicated that the relative density of the SLMed samples\n\nhas a shape increase from 73% to 97% with the laser energy density increasing from 0.5 to 2.2 J/mm2.\n\nThe relative density ≥ 99% was achieved at the energy density in the range of 2.2~5.9 J/mm2. The\n\noptimum process parameters were found to be laser power of 150~200 W, scan speed of 600mm/s\n\nand hatch space of 0.105mm. In addition, it was found that the hardness increased initially with the\n\nincreasing relative density up to relative density of 90% and then little relationship, but finally",
    "summary": "",
    "size": 1460,
    "materials": [
      "18Ni300"
    ],
    "info_score": 4.0,
    "n_numeric": 31,
    "source_folder": "18Ni300",
    "gate": "quant_2plus"
  },
  {
    "name": "Influence of Selective Laser Melting Process Parameters on Densification Behavior, Surface Quality and Hardness of 18Ni300 Steel-chunk-11",
    "projectId": "AMagent-kb-v2",
    "fileName": "Influence of Selective Laser Melting Process Parameters on Densification Behavior, Surface Quality and Hardness of 18Ni300 Steel.md",
    "content": "increase again significantly. This work provides reference for determining process parameters for\n\nSLMed maraging steel and the development of 3D printing of die steels.\n\nAbstract. This study investigated the effect of laser power (P), scan speed (v) and hatch space (h) on\n\ndensification behavior, surface quality and hardness of 18Ni300 maraging steel fabricated by\n\nselective laser melting (SLM). The results indicated that the relative density of the SLMed samples\n\nhas a shape increase from 73% to 97% with the laser energy density increasing from 0.5 to 2.2 J/mm2.\n\nThe relative density ≥ 99% was achieved at the energy density in the range of 2.2~5.9 J/mm2. The\n\noptimum process parameters were found to be laser power of 150~200 W, scan speed of 600mm/s\n\nand hatch space of 0.105mm. In addition, it was found that the hardness increased initially with the\n\nincreasing relative density up to relative density of 90% and then little relationship, but finally\n\nincrease again significantly. This work provides reference for determining process parameters for\n\nSLMed maraging steel and the development of 3D printing of die steels.\n\nAbstract. This study investigated the effect of laser power (P), scan speed (v) and hatch space (h) on\n\ndensification behavior, surface quality and hardness of 18Ni300 maraging steel fabricated by\n\nselective laser melting (SLM). The results indicated that the relative density of the SLMed samples",
    "summary": "",
    "size": 1434,
    "materials": [
      "18Ni300"
    ],
    "info_score": 4.0,
    "n_numeric": 20,
    "source_folder": "18Ni300",
    "gate": "quant_2plus"
  },
  {
    "name": "Influence of Selective Laser Melting Process Parameters on Densification Behavior, Surface Quality and Hardness of 18Ni300 Steel-chunk-12",
    "projectId": "AMagent-kb-v2",
    "fileName": "Influence of Selective Laser Melting Process Parameters on Densification Behavior, Surface Quality and Hardness of 18Ni300 Steel.md",
