Repository: quickhdsdc/AMAgent

# AM-Agent

This repository contains the code for our paper **"Data-Driven Meets Knowledge-Driven: An LLM‑Agent Framework for Quality Control in Metal Additive Manufacturing"**.

## Abstract

Quality prediction in metal additive manufacturing (AM) has conventionally relied on data-driven models that map process parameters to defect classes or quality metrics. However, these models often fail to generalize across different machines, materials, and process regimes. The emerging knowledge-driven approach based on large language models (LLMs) can interpret literature and expert guidance, yet struggles to deliver quantitative decisions tied to part-specific parameter sets.

File: AgentExperiments/corpus_AM/Ti-6Al-4V.json (part 14 of 71)
[
    "content": "FEA accuracy was first checked by running the simulations with constant material properties to compare the results with Rosenthal single point moving heat source [43] analytical calculations.Melt pool geometry was in agreement less than $5 \\%$ deviation,and small variation was expected due to the distributed heat source in the FEA model. Mesh sizes were also iterated until the melt pool geometry deviated less than $2 \\%$ ．After finalizing the FEA model details,melt pool steady-state temperature profile was obtained when the melt pool depth and width values deviated less than $4 \\mu \\mathrm { m }$ in each step.Fig.5(b) illustrates the cross section in the $x - z$ plane where the melt pool tail and melt pool penetration can be examined.\n\n![](images/125abe4a809253eeb9cb8cce4f352aebbb0346c9806735c7daf53f644ba8d527.jpg)  \nFig.8.Measured melt pool (a) depth and (b) width values over beam diameter of the single bead experiments for different process parameters.Different-colored plots represent different process parameters.\n\nA thermal model was set up based on the governing equation that accounts for the conduction and phase change of the material [44].\n\n![](images/4224c7fcd09cc02542d9977f6da2d3caea072773e7035fa9a5de9785bf92eb2a.jpg)  \nFig.9.The aspect ratio increases with the volumetric energy density (VED). Different-colored markers represent the result for seven different beam diameters.Hollow markers distinguish the void defects in the melt pool cross section.Horizontal and vertical dashed lines defines the threshold of the aspect ratio and VED,respectively at which the void defects in the melt pool cross section begin to appear. (a) includes all the calculated experimental data points. (b) zoomed in the range of O-2 aspect ratio.\n\nTable 3 Values used in the calculation of normalized enthalpy.   ",
    "summary": "3. Modeling - Part 2/8",
    "size": 1823
  },
  {
    "name": "2020 - AM - Soylemez - High deposition rate approach of selective laser melting through defocused single bead experiments and thermal fi-part-19",
    "projectId": "PyCXNqYMj3tP",
    "fileName": "2020 - AM - Soylemez - High deposition rate approach of selective laser melting through defocused single bead experiments and thermal fi.pdf",
    "content": "<table><tr><td>Property</td><td>Value and Unit</td></tr><tr><td>n (absorption efficiency)</td><td>0.5</td></tr><tr><td>p (density)</td><td>4000 (kg/m)</td></tr><tr><td>h, (enthalpy at melting point)</td><td>1.2×10 (J/kg)</td></tr><tr><td>α (thermal diffusivity)</td><td>1.07×10-5 (m²/s)</td></tr></table>\n\n$$\nQ + { \\boldsymbol { \\nabla } } . ( k { \\boldsymbol { \\nabla } } T ) = { \\frac { d T } { d t } } ( \\rho c _ { p } T )\n$$\n\nHere, $Q$ is the heat source, $k$ is the thermal conductivity, $T$ is the temperature, $\\rho$ is the density, $c _ { p }$ is the specific heat capacity,and $t$ is the time.\n\nThe material properties of a Ti-6Al-4Valloy for the heat transfer model were implemented. Table 2 displays the constant material properties in the simulation. Temperature-dependent thermal properties [45] also were imported into the input file of the model,as shown in Fig.6.The Netfabb Simulation did not recognize the temperaturedependent density in the input file.Therefore,specific heat values were manipulated to obtain the same value as temperature-dependent density and specific heat multiplied together,as in the right side of Eq.(2). These thermal properties apply to the solid structure.However,powder case simulations required different material properties to account for the void behavior on the thermal transfer due to the insulation effect of the air.The conductivity properties of the top-layer powder elements were scaled after solving the equation as [32] follows:",
    "summary": "3. Modeling - Part 3/8",
    "size": 1485
  },
  {
    "name": "2020 - AM - Soylemez - High deposition rate approach of selective laser melting through defocused single bead experiments and thermal fi-part-20",
    "projectId": "PyCXNqYMj3tP",
    "fileName": "2020 - AM - Soylemez - High deposition rate approach of selective laser melting through defocused single bead experiments and thermal fi.pdf",
    "content": "![](images/6b325af65bb16c3d0215bb8e2479f56b3f28df3808fbbc6fc5fa94d14664c12f.jpg)  \nFig.10.Aspect ratio increase with normalized enthalpy.Different-colored markers display the result for seven different beam diameters.Hollow markers distinguish the void defects in the melt pool cross section.Horizontal and vertical dashed lines defines the threshold of the aspect ratio and normalized enthalpy at which the void defects in the melt pool cross section begin to appear.(a) includes all the calculated experimental data points.(b) zoomed in to clearly inspect the threshold regions.\n\n![](images/bf17a99cc33ec893aa70336eceb910814c9583acec5e5b827b343562df1792e2.jpg)  \nFig.11.Calculated normalized enthalpy and VED values of the unstable and defective keyhole threshold values for different beam diameters.Normalized enthalpy data are displayed on the left $y$ axis in blue,and VED data are displayed by the rightyaxis in red.Solid lines with circular markers correspond to the keyhole defective data.Dashed lines with square markers correspond to the unstable threshold data.(For interpretation of the references to colour in this figure legend,the reader is referred to the web version of this article).\n\n![](images/08e390ce3841db0f36d8333bad570cc16eb9c10492e9b4d33a240ccfff6520f9.jpg)  \nFig.12.Deposition rate under various combinations of laser powers and velocities.Each colored bar corresponds to a different beam diameter.(a) at $3 0 \\mu \\mathrm { m }$ depth, (b) at $6 0 \\mu \\mathrm { m }$ depth, and (c) at $1 0 0 \\mu \\mathrm { m }$ depth.\n\n$$\n\\frac { k _ { p } } { k _ { s } } = \\frac { 1 - \\varphi } { 1 - 1 1 \\varphi ^ { 2 } }\n$$\n\nwhere $\\varphi$ is the void fraction, $k _ { p }$ is the powder thermal conductivity,and $k _ { s }$ is the solid structure thermal conductivity. The void fraction value of 0.52 was used,referring to ref.[32],and a scaling factor of O.117 was found.In addition,the powder density depends on the void fraction.",
    "summary": "3. Modeling - Part 4/8",
    "size": 1948
  },
  {
    "name": "2020 - AM - Soylemez - High deposition rate approach of selective laser melting through defocused single bead experiments and thermal fi-part-21",
    "projectId": "PyCXNqYMj3tP",
    "fileName": "2020 - AM - Soylemez - High deposition rate approach of selective laser melting through defocused single bead experiments and thermal fi.pdf",
    "content": "![](images/537460c991422bed658090bf4a970471338892c721ef2edd0840ebe492e8ab74.jpg)  \nFig.13. Illustration of the deposition rate area (displayed in red) (a) at $3 0 \\mu \\mathrm { m }$ depth, (b) at $6 0 \\mu \\mathrm { m }$ depth,and (c) at $1 0 0 \\mu \\mathrm { m }$ depth.(For interpretation of the references to colour in this figure legend,the reader is referred to the web version of this article).\n\nThus,that effect also was implemented into the powder elements by scaling the specific heat of the powder elements in the simulation.",
    "summary": "3. Modeling - Part 5/8",
    "size": 533
  },
  {
    "name": "2020 - AM - Soylemez - High deposition rate approach of selective laser melting through defocused single bead experiments and thermal fi-part-22",
    "projectId": "PyCXNqYMj3tP",
    "fileName": "2020 - AM - Soylemez - High deposition rate approach of selective laser melting through defocused single bead experiments and thermal fi.pdf",
    "content": "Another significant parameter in the simulations was the laser absorption efficiency.Heat absorption efficiency can alter due to powder size,powder bulk density, laser wavelength，and material composition.The powder absorptivity is higher due to the penetration of the incident light by multiple reflections of the powder surfaces [46]. Boley et al. measured metal flat surface and powder absorption efficiencies by exposing a $9 7 0 \\mathrm { n m }$ wavelength laser limited to $5 0 \\mathrm { W }$ cw laser power [47].Boley et al.presented O.4 and 0.74 absorption efficiency values of Ti-6Al-4 Valloy for a flat surface and the powder layer, respectively [47].Recent studies further demonstrate that absorption efficiency varies with laser power [34] and velocity [48].Absorption efficiency commonly increases as velocity decreases and power increases.Additionally,it increases with decreasing laser beam size [34,35].However,the increasing absorptivity can reverse in the low energy density regions in which the powder layer or rough surface becomes a smooth reflective surface due to the wetting of the beam interaction region [35].Therefore,in the simulations,the laser absorption effciency was set to a value based on the beam diameter,laser power,and velocity.To find accurate constant values for different combinations,the melt pool width and depth results were compared to the experimental values.The melt pool width and depth of the model were calculated by finding the corresponding melting point locations that causes the largest values from the top view and section view as in Fig.5(b),respectively. Simulations were iterated to settle the final values.",
    "summary": "3. Modeling - Part 6/8",
    "size": 1664
  },
  {
    "name": "2020 - AM - Soylemez - High deposition rate approach of selective laser melting through defocused single bead experiments and thermal fi-part-23",
    "projectId": "PyCXNqYMj3tP",
    "fileName": "2020 - AM - Soylemez - High deposition rate approach of selective laser melting through defocused single bead experiments and thermal fi.pdf",
    "content": "Similar iterations were conducted for the heat source model.A 3D heat source distribution allowed for a realistic prediction of the melt pool geometries.Although many 3D heat source models are available, some of the common models compared in ref.[36] predict melt pool geometry similar to one another.The laser spot in this study was modeled as a volumetric double ellipsoid heat source by the following equation developed by Goldak etal. [51]:\n\n$$\nQ = \\frac { 6 \\sqrt { 3 } P \\eta } { a b c \\pi } e ^ { - \\left[ \\frac { 3 \\left( x + \\nu t \\right) ^ { 2 } } { a ^ { 2 } } + \\frac { 3 y ^ { 2 } } { b ^ { 2 } } + \\frac { 3 z ^ { 2 } } { c ^ { 2 } } \\right] }\n$$\n\n![](images/e6a72458d2a412624d8b982b3ed7f1e294ddfde6703448dd0e22e3cc2d261b94.jpg)  \nFig.14.Compaofpealdatiusflleptercaldatetbrkseprtd experimental results,respectively.The same colors of markers correspond to the same process parameters. (a) $D = 1 0 0 \\mu \\mathrm { m } ,$ (b) $\\mid D = 1 3 0 \\mu \\mathrm { m } _ { \\mathrm { } }$ $( \\mathbf { c } ) D \\ = 2 0 0 \\mu \\mathrm { m }$ (d) $D$ （204 $= 2 6 0 \\mu \\mathrm { m }$\n\n![](images/d8951d01ce6b8e4f922d9d25608c2001b4f0bdb8dd6cd5a70e3b9ff5b856b27a.jpg)  \nFig5.Compaxpaldakfelaleldttbkt simulationand experimentalresults,respectively.Thesame colors of markerscorrespond to thesame process parameters.(a) $D = 1 0 0 { \\mu \\mathrm { m } }$ 0 $\\mathbf { b } ) D \\ = 1 3 0 \\mu \\mathrm { m } _ { \\mathrm { \\Omega } }$ (c) $D$ $= 2 0 0 \\mu \\mathrm { m } ,$ (d) $D _ { \\mathrm { \\ell } } = 2 6 0 \\mu \\mathrm { m }$",
    "summary": "3. Modeling - Part 7/8",
    "size": 1518
  },
  {
    "name": "2020 - AM - Soylemez - High deposition rate approach of selective laser melting through defocused single bead experiments and thermal fi-part-24",
    "projectId": "PyCXNqYMj3tP",
    "fileName": "2020 - AM - Soylemez - High deposition rate approach of selective laser melting through defocused single bead experiments and thermal fi.pdf",
    "content": "Here, $a , b ;$ ,and care the parameters that define the volumetric ellipsoid. The local coordinates were represented by $x , y ,$ and $\\mathscr { z } _ { : }$ and $P$ represents the laser power and $\\eta$ the absorption efficiency.For the best representation of the moving melt pool,the power density distribution was parted out to O.7 and O.3 to the back and front of the heat source, respectively [51].In this study, $a$ and $^ { b }$ were kept constant at 1,as is applicable to a Gaussian heat distribution on the $x { - } y$ plane. The intensity variation of the heat source in the $\\boldsymbol { \\mathscr { z } }$ direction depends on the parameterc.This value was iterated as was performed also for the laser absorption efficiency value.Fig.7 displays the melt pool cross-section images of the simulation in addition to the experimental results.The red area corresponds to the molten area in the simulation,and the black dashed line represents the melt pool boundary result transferred from the optical microscope image of the experimental sample cross section. Fig.7(a) and (b) represent the $1 0 0 \\mu \\mathrm { m }$ and $2 6 0 \\mu \\mathrm { m }$ beam diameter results,respectively.Contour plot of the melt pool section appears with discontinuity at the boundary due to the post-processing algorithm in the software.In total,24 simulation models were fitted to the experimental results.To accurately predict the different cases,the absorption efficiency and c were second-order surface polynomial fitted using the curve fitting tool of Matlab R2018b. Six input parameters including power and velocity were used,and six target data of the absorption efficiency and $c$ were used for each $D$ value.Fittings were obtained with $R$ squared $^ { \\textrm { \\scriptsize = 1 } }$ . The input data and polynomial functions to predict the $\\eta$ and c are available in the appendix.",
    "summary": "3. Modeling - Part 8/8",
    "size": 1882
  },
  {
    "name": "2020 - AM - Soylemez - High deposition rate approach of selective laser melting through defocused single bead experiments and thermal fi-part-25",
    "projectId": "PyCXNqYMj3tP",
    "fileName": "2020 - AM - Soylemez - High deposition rate approach of selective laser melting through defocused single bead experiments and thermal fi.pdf",
    "content": "Fig.8(a) illustrates the melt pool depth for seven beam diameters. Each marker is equivalent to the average value of the measured melt pool depth of the three samples.The relative standard deviation changes from $1 \\ \\%$ to $6 5 \\ \\%$ .Keyhole mode typically causes the high deviations from the mean measured values.In Fig.8(a),different-colored plots correspond to six process parameters.All single bead results are not presented because the selected process parameters serve as a clear image of trends in the full range.As the beam diameter increases, the depth initially decreases ina linear fashion.Afterward,the decline in depth either stops or the declining slope decreases significantly. Green and orange lines reveal increments of the melt pool depth after a decrease,which is due to their high energy density in which keyhole mode fluctuations can be experienced.The melt pool width mean values,which deviate $2 0 ~ \\%$ maximum from the mean,are displayed in Fig.8(b)as a function of the beam diameters for six different process parameters.The colored lines are parallel to one another.For higher energy density,higher width values are observed.However,beam diameter does not seem to affect the width values,as concluded similarly elsewhere [19].Furthermore,melt pool width and depth increase while power increases and velocity decreases,which is consistent with the literature [52].",
    "summary": "4.Results and discussion - Part 1/6",
    "size": 1392
  },
  {
    "name": "2020 - AM - Soylemez - High deposition rate approach of selective laser melting through defocused single bead experiments and thermal fi-part-26",
    "projectId": "PyCXNqYMj3tP",
    "fileName": "2020 - AM - Soylemez - High deposition rate approach of selective laser melting through defocused single bead experiments and thermal fi.pdf",
    "content": "To identify the thresholds of the stable process conditions,the melt pool aspect ratio $( d / w )$ was utilized.Approximately $d / w \\geq 0 . 5$ corresponds to the keyhole melting mode transition [42,53].Keyhole mode is typically not preferred because it could cause void defects during solidification.When a stable keyhole develops,improved micro-structure and mechanical properties are possible compared with conductive mode [54].Furthermore,high deposition rates are possible in keyhole mode.Therefore,it would be useful to identify the threshold that causes the defects in the Ti-6Al-4V laser scanning process.Experimental data was used to correlate the volumetric energy density (VED) to the $d / w$\n\nVolumetric energy density was used to define the thresholds of the melt pool stable regimes [54,55].\n\n$$\nV E D = \\frac { P } { \\nu \\times D \\times t }\n$$\n\nResults reflecting seven different beam diameters and 112 calculated values are provided in Fig. 9(a). Each marker type in the figure represents different beam diameter results,and hollow markers imply that the melt pool cross section has a void defect.The VED increases from approximately $2 5 { - } 6 0 0 \\mathrm { J / m m } ^ { 3 }$ asaspect ratio increases from around O.2 to 2.6.Scattered data results from the different slopes of the aspect ratio increment for each beam diameter.As the beam diameter decreases,the aspect ratio increases.Based on the experimental observations,the aspect ratio $d / w = 0 . 8 5$ was found to be the threshold plotted as a horizontal dashed line in Fig.9 where the voids in the melt pool section images begin to appear.In addition, $V E D \\ge 1 5 5 \\mathrm { J / m m } ^ { 3 }$ also corresponds to the void defects appearance as indicated by the dashed vertical line in Fig. 9.",
    "summary": "4.Results and discussion - Part 2/6",
    "size": 1776
  },
  {
    "name": "2020 - AM - Soylemez - High deposition rate approach of selective laser melting through defocused single bead experiments and thermal fi-part-27",
    "projectId": "PyCXNqYMj3tP",
    "fileName": "2020 - AM - Soylemez - High deposition rate approach of selective laser melting through defocused single bead experiments and thermal fi.pdf",
    "content": "The experimental data was further employed to plot another figure useful in defining the thresholds.The normalized enthalpy derived in ref.[56] against the normalized depth by the beam diameter values were plotted [53],and this distinguished the keyhole threshold for the different beam diameters.Metelkova et al.also demonstrated the thresholds of the keyhole mode of $3 1 6 \\mathrm { L }$ in the figures depicting normalized enthalpy versus normalized depth [39].The normalized enthalpy equation is given as follows [56]:\n\n$$\n{ \\frac { \\Delta H } { h _ { s } } } = { \\frac { \\eta P } { \\pi h _ { s } \\sqrt { \\alpha \\nu D ^ { 3 } } } }\n$$\n\nwhere $h _ { s }$ represents the enthalpy at melting point,and $\\alpha$ represents the thermal diffusivity.Table 3 presents the constant values taken from ref. [57] of Ti-6Al- $_ { 4 \\mathrm { V } }$ for calculating the normalized enthalpy. The absorption efficiency is assigned as O.5 even though it is not a constant value in reality.\n\nThe aspect ratios versus the normalized enthalpy are displayed in Fig.lO(a).This plot presents much less scattered data as opposed to the $d / w$ versus VED plot.The aspect ratio increases at a slope value of 0.35 as a function of normalized enthalpy.Fig.1O(b) zooms in on the lowervalue data points,which reveals that the region where the normalized enthalpy is lower than1 has a shallow slope.Moreover,Fig.1O suggests $\\Delta H / h _ { s } \\cong 2 . 1$ asa threshold for the stable scanning condition.After the threshold,void defects in the melt pool cross-sections begin to appear.",
    "summary": "4.Results and discussion - Part 3/6",
    "size": 1563
  },
  {
    "name": "2020 - AM - Soylemez - High deposition rate approach of selective laser melting through defocused single bead experiments and thermal fi-part-28",
    "projectId": "PyCXNqYMj3tP",
    "fileName": "2020 - AM - Soylemez - High deposition rate approach of selective laser melting through defocused single bead experiments and thermal fi.pdf",
    "content": "Fig.11 clearly distinguish the effects of the beam diameter on the unstable or defective tracks.It illustrates the normalized enthalpy and volumetric energy density values of the thresholds where the void defects and unstable tracks begin.The solid blue line with circular marks corresponds to the minimum normalized enthalpy value at which the void defect is observed for the corresponding beam diameter.This line displays a horizontal trend,signifying that the threshold of the normalized enthalpy is independent from the beam diameters.The volumetric energy density increases as beam diameter increases,but on the other hand,the bead track stability drops non-linearly for both VED and $\\Delta H / h _ { s }$ .Lower values of VED and $\\Delta H / h _ { s }$ cause unstable tracks as beam diameter increases.",
    "summary": "4.Results and discussion - Part 4/6",
    "size": 809
  },
  {
    "name": "2020 - AM - Soylemez - High deposition rate approach of selective laser melting through defocused single bead experiments and thermal fi-part-29",
    "projectId": "PyCXNqYMj3tP",
    "fileName": "2020 - AM - Soylemez - High deposition rate approach of selective laser melting through defocused single bead experiments and thermal fi.pdf",
    "content": "After excluding the process parameters that led to defective results, the deposition rate performance of the defocused beams was displayed in Fig.l2.Fig.l2(a-c) present the deposition rates for the same process parameters and the defocused beams assumed at different thicknesses contributing the deposition rate.Fig.13 illustrates the deposition rate calculation for each case.Hatch spacing was used as the minimum melt pool width of three experimental measurements at the aimed depth $( 3 0 \\mu \\mathrm { m }$ ， $6 0 \\mu \\mathrm { m }$ ，or $1 0 0 \\mu \\mathrm { m } )$ .Based on these varied layer thicknesses, Fig.12(a) reveals the maximum $D R$ value at $5 . 4 \\mathrm { m m } ^ { 3 } / s$ ,with defocused $D = 1 6 0 \\mu \\mathrm { m }$ at the highest power and velocity.If the machine is limited by 20o W laser power,the focused beam has the highest $3 . 3 \\ \\mathrm { m m } ^ { 3 } / s$ building rate.At $6 0 \\mu \\mathrm { m }$ layer thickness, $2 0 0 W$ and $8 0 0 \\mathrm { m m } / s$ has a building rate of $5 . 0 \\ \\mathrm { m m } ^ { 3 } / s$ ,and $3 7 0 \\mathrm { W }$ and $1 2 0 0 \\mathrm { m m } / s$ deposits at 8.6 $\\mathrm { m m } ^ { 3 } / s$ 、Fig.l2(c) displays bars that can deposit at a $1 0 0 \\mu \\mathrm { m }$ layer thickness,and the maximum rate occurs when $\\textit { D } = 1 6 0 \\mu \\mathrm { m }$ at $3 7 0 \\mathrm { W }$ and $8 0 0 \\mathrm { m m } / s$ as $1 0 . 7 ~ \\mathrm { m m } ^ { 3 } / s$ .The deposition rate results reveal that different beam diameters can be effective in depositing the layers at different process parameter combinations.Defective depositions can be fixed by beam diameter adjustment.As the layer thickness increases, either an alternative process parameter or the beam diameters for the successful depositions reduce,as observable in Fig.12(c).",
    "summary": "4.Results and discussion - Part 5/6",
    "size": 1798
  },
  {
    "name": "2020 - AM - Soylemez - High deposition rate approach of selective laser melting through defocused single bead experiments and thermal fi-part-30",
    "projectId": "PyCXNqYMj3tP",
    "fileName": "2020 - AM - Soylemez - High deposition rate approach of selective laser melting through defocused single bead experiments and thermal fi.pdf",
    "content": "Experimental single bead trials for defocused beam scans enlighten the stable and defect-free regions of the process.However,different scan strategies,edge effects,and types of powder mixtures can cause variations in the melt pool sections.Thus,numerical modeling is critical.The results of the single bead FEA of the melt pool depth and width are illustrated in Figs.14 and 15,respectively. The results of six different process parameters for beam diameters of $1 0 0 \\mu \\mathrm { m }$ ， $1 3 0 \\mu \\mathrm { m } .$ $2 0 0 \\mu \\mathrm { m } .$ and $2 6 0 \\mu \\mathrm { m }$ were compared to the experimental results.The simulation predictions are in close proximity to the experimental ones. The melt pool depth average error is $1 0 . 3 ~ \\%$ Moreover,17 of 24 comparisons feature an error deviation less than $1 0 ~ \\%$ ，High energy density combinations such as $3 7 0 \\mathrm { W }$ and $4 0 0 \\mathrm { m m } / s$ cause larger melt pool depth values due to the lack of fine detail of melt pool physics in the simulations (see Fig.14).However,melt pool depth predictions of the simulations remain high,and this serves as a clear sign to not use that parameter to eliminate defective product manufacturing.Melt pool width comparisons perform with an average of $3 . 8 ~ \\%$ error,and all are less than $1 0 \\ \\%$ .These results indicate that the proposed simulation setup,which includes a calibrated heat source with varying absorption values,is capable of accurately predicting the melt pool geometries in a wide range of process parameters with various laser beam diameters.",
    "summary": "4.Results and discussion - Part 6/6",
    "size": 1580
  },
  {
    "name": "2020 - AM - Soylemez - High deposition rate approach of selective laser melting through defocused single bead experiments and thermal fi-part-31",
    "projectId": "PyCXNqYMj3tP",
    "fileName": "2020 - AM - Soylemez - High deposition rate approach of selective laser melting through defocused single bead experiments and thermal fi.pdf",
    "content": "# 5.Conclusions\nThis work investigated the various process parameters of defocused single bead melt pool geometries to increase the deposition rate of Ti6Al-4V for the SLM process.The results indicated process parameters caused keyhole voids and unstable tracks.If the aspect ratio of the melt pool is greater than O.85,melt pool cross sections of the single beads begin to include void defects.A plot of VED versus $d / w$ or $\\Delta H / h _ { s }$ versus $d / w$ reveals linear behavior that helps to identify the defects.Moreover, the thresholds of the keyhole void defects and the unstable tracks are described by the VED and $\\Delta H / h _ { s }$ as a function of the $D$ The $\\Delta H / h _ { s }$ value behaves independently from $D$ for the void defect threshold.After selecting the capable process parameters from the findings,higher deposition rates are achievable with larger beam diameters and thicker powder layers without causing defective voids at high power process parameters.However, $2 0 0 \\mathrm { W }$ limited systems deposit at high rates with the focused beam of $1 0 0 \\mu \\mathrm { m }$\n\nThe FEA model predicts the melt pool geometry close to the experimental results by implementing the varying absorptivity and heat source geometry.Absorptivity and heat source geometry shaping parameter c are defined as a function of the power,velocity,and beam diameter.High deposition rates can be simulated for the complex geometries.FEA model can pick up the lack of fusion regions,and FEA model results can guide for changing the process parameters according to the location of the part geometry to increase the deposition rates. Multi layered simulation and experimental study that compares the results at different part of the geometry with defocused beam suggested here is recommended for future work.\n\n# Declaration of Competing Interest\nNone.",
    "summary": "5.Conclusions, Declaration of Competing Interest",
    "size": 1866
  },
  {
    "name": "2020 - AM - Soylemez - High deposition rate approach of selective laser melting through defocused single bead experiments and thermal fi-part-32",
    "projectId": "PyCXNqYMj3tP",
    "fileName": "2020 - AM - Soylemez - High deposition rate approach of selective laser melting through defocused single bead experiments and thermal fi.pdf",
    "content": "The author thanks Prof.Ebubekir Koc and Mr.Mert Coskun at Fatih Sultan Mehmet University for their assistance in conducting the SLM experiments. In addition,the author thanks Mr.Semih Guven at Marmara University for helping to prepare the cross-sectioned samples.\n\nThe author appreciates the guidance of Dr.Michael Gouge and Prof. Sualp Ozel on the Netfabb Simulation practices.The author gratefully acknowledges The Scientific and Technological Research Council of Turkey (TUBiTAK) through Project No:216M033 for their financial support. Finally, the author thanks David Yunkunis,Kerem Dogan and Hakan Gunaydin for proofreading the article.",
    "summary": "Acknowledgments",
    "size": 641
  },
  {
    "name": "2020 - AM - Soylemez - High deposition rate approach of selective laser melting through defocused single bead experiments and thermal fi-part-33",
    "projectId": "PyCXNqYMj3tP",
    "fileName": "2020 - AM - Soylemez - High deposition rate approach of selective laser melting through defocused single bead experiments and thermal fi.pdf",
    "content": "Table Al, Table A2\n\nTable A1 Input data for polynomial surface fiting of absorptivity.   \n\n<table><tr><td>D = 100 μm</td><td></td><td></td></tr><tr><td>Power (Watt)</td><td>Velocity (mm/s)</td><td>1</td></tr><tr><td>100</td><td>400</td><td>0.80</td></tr><tr><td>200</td><td>400</td><td>0.90</td></tr><tr><td>370</td><td>400</td><td>0.90</td></tr><tr><td>200</td><td>800</td><td>0.90</td></tr><tr><td>370 370</td><td>800</td><td>0.90</td></tr><tr><td></td><td>1200</td><td>0.75</td></tr><tr><td>D = 130μm</td><td></td><td></td></tr><tr><td>Power (Watt)</td><td>Velocity (mm/s)</td><td>1</td></tr><tr><td>100</td><td>400</td><td>0.30</td></tr><tr><td>200</td><td>400</td><td>0.90</td></tr><tr><td>370</td><td>400</td><td>0.90</td></tr><tr><td>200</td><td>800</td><td>0.35</td></tr><tr><td>370</td><td>800</td><td>0.80</td></tr><tr><td>370</td><td>1200</td><td>0.65</td></tr><tr><td>D = 200 μm</td><td></td><td></td></tr><tr><td>Power (Watt)</td><td>Velocity (mm/s)</td><td>1</td></tr><tr><td>100</td><td>400</td><td>0.25</td></tr><tr><td>200</td><td>400</td><td>0.40</td></tr><tr><td>370</td><td>400</td><td>0.90</td></tr><tr><td>200</td><td>800</td><td>0.30</td></tr><tr><td>370</td><td>800</td><td>0.60</td></tr><tr><td>370</td><td>1200</td><td>0.55</td></tr><tr><td>D = 260 μm</td><td></td><td></td></tr><tr><td>Power (Watt)</td><td>Velocity (mm/s)</td><td>1</td></tr><tr><td>100</td><td>400</td><td>0.30</td></tr><tr><td>200</td><td>400</td><td>0.30</td></tr><tr><td>370</td><td>400</td><td>0.40</td></tr><tr><td>200</td><td>800</td><td>0.30</td></tr><tr><td>370</td><td>800</td><td>0.30</td></tr><tr><td>370</td><td>1200</td><td>0.30</td></tr></table>\n\nTable A2 Input data for polynomial surface fiting of the heat source model parameter c.   ",
    "summary": "Appendix A - Part 1/2",
    "size": 1746
  },
  {
    "name": "2020 - AM - Soylemez - High deposition rate approach of selective laser melting through defocused single bead experiments and thermal fi-part-34",
    "projectId": "PyCXNqYMj3tP",
    "fileName": "2020 - AM - Soylemez - High deposition rate approach of selective laser melting through defocused single bead experiments and thermal fi.pdf",
    "content": "<table><tr><td colspan=\"3\">D=100μm</td></tr><tr><td>Power (Watt)</td><td>Velocity (mm/s)</td><td>C</td></tr><tr><td>100</td><td>400</td><td>3.00</td></tr><tr><td>200</td><td>400</td><td>8.00</td></tr><tr><td>370</td><td>400</td><td>12.00</td></tr><tr><td>200</td><td>800</td><td>3.00</td></tr><tr><td>370</td><td>800</td><td>9.00</td></tr><tr><td>370</td><td>1200</td><td>5.00</td></tr><tr><td colspan=\"3\">D = 130μm</td></tr><tr><td>Power (Watt)</td><td>Velocity (mm/s)</td><td>c</td></tr><tr><td>100</td><td>400</td><td>0.50</td></tr><tr><td>200</td><td>400</td><td>4.00</td></tr><tr><td>370</td><td>400</td><td>6.00</td></tr><tr><td>200</td><td>800</td><td>0.30</td></tr><tr><td>370</td><td>800</td><td>4.00</td></tr><tr><td>370</td><td>1200</td><td>3.00</td></tr><tr><td colspan=\"3\">D = 200 μm</td></tr><tr><td>Power (Watt)</td><td>Velocity (mm/s)</td><td>c</td></tr><tr><td>100</td><td>400</td><td>0.22</td></tr><tr><td>200</td><td>400</td><td>0.50</td></tr><tr><td>370</td><td>400</td><td>4.00</td></tr><tr><td>200</td><td>800</td><td>0.30</td></tr><tr><td>370</td><td>800</td><td>0.90</td></tr><tr><td>370</td><td>1200</td><td>1.00</td></tr><tr><td colspan=\"3\">D = 260μm</td></tr><tr><td>Power (Watt)</td><td>Velocity (mm/s)</td><td>c</td></tr><tr><td>100</td><td>400</td><td>0.15</td></tr><tr><td>200</td><td>400</td><td>0.15</td></tr><tr><td>370</td><td>400</td><td>0.50</td></tr><tr><td>200</td><td>800</td><td>0.20</td></tr><tr><td>370</td><td>800</td><td>0.20</td></tr><tr><td>370</td><td>1200</td><td>0.20</td></tr></table>",
    "summary": "Appendix A - Part 2/2",
    "size": 1535
  },
  {
    "name": "2020 - AM - Soylemez - High deposition rate approach of selective laser melting through defocused single bead experiments and thermal fi-part-35",
    "projectId": "PyCXNqYMj3tP",
    "fileName": "2020 - AM - Soylemez - High deposition rate approach of selective laser melting through defocused single bead experiments and thermal fi.pdf",
    "content": "",
    "summary": "Appendix B",
    "size": 0
  },
  {
    "name": "2020 - AM - Soylemez - High deposition rate approach of selective laser melting through defocused single bead experiments and thermal fi-part-36",
    "projectId": "PyCXNqYMj3tP",
    "fileName": "2020 - AM - Soylemez - High deposition rate approach of selective laser melting through defocused single bead experiments and thermal fi.pdf",
    "content": "# Table B1\nTable B1 Polynomial surface fitting coefficients for the heat source model of various D.   \n\n<table><tr><td colspan=\"7\">Absorptivity nDFiting Coefficients</td></tr><tr><td></td><td>P00</td><td>P10</td><td>P01</td><td>P20</td><td>P11</td><td>P02</td></tr><tr><td>100</td><td>0.4759</td><td>0.002111</td><td>0.0005625</td><td>-3.704e-06</td><td>-6.526e-21</td><td>- 4.688e-07</td></tr><tr><td>130</td><td>0.285</td><td>0.01002</td><td>-0.002511</td><td>-2.222e-05</td><td>6.618e-06</td><td>-1.563e-07</td></tr><tr><td>1200</td><td>0.3215</td><td>0.001075</td><td>-0.0005993</td><td>5.338e-06</td><td>-2.941e-06</td><td>7.813e-07</td></tr><tr><td>1260</td><td>0.3259</td><td>-6.536e-05</td><td>-8.088e-05</td><td>2.179e-06</td><td>-1.471e-06</td><td>3.125e-07</td></tr><tr><td colspan=\"7\">Heat Source Model Parameter cDFiting Coefficients</td></tr><tr><td></td><td>P00</td><td>P10</td><td>P01</td><td>P20</td><td>P11</td><td>P02</td></tr><tr><td>C100</td><td>2.392</td><td>0.06765</td><td>-0.01463</td><td>-9.804e-05</td><td>2.941e-05</td><td>-3.125e-06</td></tr><tr><td>C130</td><td>1.979</td><td>0.05082</td><td>-0.018</td><td>-8.606e-05</td><td>2.5e-05</td><td>3.125e-06</td></tr><tr><td>C200</td><td>1.246</td><td>9.412e-05</td><td>-0.003971</td><td>6.588e-05</td><td>-4.265e-05</td><td>1e-05</td></tr><tr><td>C260</td><td>0.1407</td><td>-0.0002288</td><td>2.941e-05</td><td>7.625e-06</td><td>-5.147e-06</td><td>9.375e-07</td></tr></table>\n\n$\\eta _ { D } ( P , \\ \\nu ) = p _ { 0 0 } + p _ { 1 0 } P + p _ { 0 1 } \\nu + p _ { 2 0 } P ^ { 2 } + p _ { 1 1 } P \\nu + p _ { 0 2 } \\nu ^ { 2 } .$ $z _ { D } ( P , \\ \\nu ) = p _ { 0 0 } + p _ { 1 0 } P + p _ { 0 1 } \\nu + p _ { 2 0 } P ^ { 2 } + p _ { 1 1 } P \\nu + p _ { 0 2 } \\nu ^ { 2 } $",
    "summary": "Table B1",
    "size": 1746
  },
  {
    "name": "2020 - AM - Soylemez - High deposition rate approach of selective laser melting through defocused single bead experiments and thermal fi-part-37",
    "projectId": "PyCXNqYMj3tP",
    "fileName": "2020 - AM - Soylemez - High deposition rate approach of selective laser melting through defocused single bead experiments and thermal fi.pdf",
    "content": "[1] I.Yadroitsev,A.Gusarov,I. Yadroitsava,I. Smurov, Single track formation in selective laser melting of metal powders,J.Mater.Process.Technol. 21o (2010) 1624-1631, https://doi.org/10.1016/j.jmatprotec.2010.05.010. [2] T.R.Anthony,H.E.Cline, Surface rippling induced by surface-tension gradients during laser surface melting and alloying, J.Appl.Phys.48 (1977) 3888-3894, https://doi.0rg/10.1063/1.324260.   \n[3]S. Katayama (Ed.), Handbook ofLaser Welding Technologies,lst ed.,2013.   \n[4] J.Beuth, J.Fox,J.Gockel, C.Montgomery,R.Yang,H. Qiao,E.Soylemez, P.Reesewat,A.Anvari,S.Narra,N.Klingbeil,Process mapping forqualiication across multiple direct metal additive manufacturing processes,24th Int. SFF Symp.- An Addit. Manuf. Conf. SFF 2013 (2013), http://www.scopus.com/inward/record. url?eid $= :$ 2-s2.0-84898470851&partnerID $^ { \\ast = }$ MN8TOARS.   \n[5]1. Gibson,D. Rosen,B.Stucker,Additive Manufacturing Technologies 3DPrinting, Rapid Prototyping,and Direct Digital Manufacturing,(2015),https://doi.org/10. 1520/F2792-12A.2. [6]H. Gong,K.Rafi, H. Gu,T. Starr, B.Stucker,Analysis of defect generation in Ti-6Al4V parts made using powder bed fusion additive manufacturing processes,Addit. Manuf.1 (2014) 87-98, https://doi.org/10.1016/j.addma.2014.08.002. [7] P.A. Kobryn, S.L. Semiatin, Microstructure and texture evolution during solidification processing of Ti-6Al-4V,J. Mater.Process. Technol. 135 (2003) 330-339, https://doi.0rg/10.1016/S0924-0136(02)00865-8. [8]W.J. Sames,F.A. List, S.Pannala,R.R. Dehoff, S.S.Babu, The metallurgy and processing science of metal additive manufacturing,Int.Mater.Rev. 6608 (2016) 1-46, https://doi.0rg/10.1080/09506608.2015.1116649.   \n[9]D.R. Clymer,J.Cagan,J.Beuth,Power-velocity process designcharts for powder bed additive manufacturing,J. Mech.Des.139 (2017)100907,,https://doi.org/10. 1115/1.4037302.   \n[10] X. Shi, S.Ma, C.Liu, C.Chen, Q.Wu, X. Chen,J.",
    "summary": "References - Part 1/7",
    "size": 1909
  },
  {
    "name": "2020 - AM - Soylemez - High deposition rate approach of selective laser melting through defocused single bead experiments and thermal fi-part-38",
    "projectId": "PyCXNqYMj3tP",
    "fileName": "2020 - AM - Soylemez - High deposition rate approach of selective laser melting through defocused single bead experiments and thermal fi.pdf",
