Repository: quickhdsdc/AMAgent

# AM-Agent

This repository contains the code for our paper **"Data-Driven Meets Knowledge-Driven: An LLM‑Agent Framework for Quality Control in Metal Additive Manufacturing"**.

## Abstract

Quality prediction in metal additive manufacturing (AM) has conventionally relied on data-driven models that map process parameters to defect classes or quality metrics. However, these models often fail to generalize across different machines, materials, and process regimes. The emerging knowledge-driven approach based on large language models (LLMs) can interpret literature and expert guidance, yet struggles to deliver quantitative decisions tied to part-specific parameter sets.

File: AgentExperiments/corpus_AM/Ti-6Al-4V.json (part 44 of 71)
[
    "content": " Okabe,Fatigue life of titanium alloys fabricated by additive layer manufacturing techniques for dental implants, Metall.Mater. Trans.A Phys.Metall.Mater. Sci.44 (2013) 1010-1022,https:// doi.org/10.1007/s11661-012-1470-4.   \n[30] Y.Y.Sun,S.Gulizia,C.H. Oh,D.Fraser,M.Leary,Y.F.Yang,M. Qian, The influence of As-built surface conditions on mechanical properties of Ti-6Al-4V additively manufactured by selective electron beam melting,Jom 68 (2016) 791-798, https://doi.org/10.1007/s11837-015-1768-v.   \n[31] P.Lhuissier,C.de Formanoir,G.Martin,R.Dendievel, S.Godet, Geometrical control of lattice structures produced by EBM through chemical etching: Investigations at the scale of individual struts,Mater.\\Des.110 (2016) 485-493, https://doi.org/10.1016/j.matdes.2016.08.029.   \n[32]A. Acquesta,T.Moneta,As-built EBMand DMLS Ti-6Al-4Vparts: topography-corrosion resistance relationship in a simulated body fluid, Met. (Basel) i0 (2020) 1-15, https://doi.0rg/10.3390/met10081015.   \n[33] T.R. Thomas,Roughness and function, Surf. Topogr.Metrol. Prop.2 (2014), https://doi.0rg/10.1088/2051-672X/2/1/014001.   \n[34] B.G.Rosen,L.Eriksson,M. Bergman, Kansei, surfaces and perception engineering,Surf. Topogr.Metrol. Prop.4 (2016), https://doi.org/10.1088/ 2051-672X/4/3/033001.   \n[35] J.M.ennett,L.Mattso,Introuction tosurface roughnesandsttring, second ed., Optical Society of America,1999 https://doi.org/10.1364/ 1557521085.   \n[36]M.Leary,M.Khorasani,A.Sarker,J.Tran,K.Fox,D.Downing,A.Duessis, Surface Roughness, Elsevier Inc,2021, https://doi.org/10.1016/B978-0-12- 824090-8.00023-8.   \n[37]N.Sanaei,A.Fatemi,Analysis of theeffctofsurface roughnessonftigue performance of powder bed fusion additive manufactured metals,Theor.Appl. Fract.Mech.108 (2020), https://doi.org/10.1016/j.tafmec.2020.102638.   \n[38] M. Kahlin,H.Ansell, J.J.Moverare,Fatigue behaviour of notched additive manufactured Ti6Al4V with as-built surfaces,Int.J.Fatigue 101 (2017) 51-60, https://doi.org/10.1016/j.ijfatigue.2017.04.",
    "summary": "References - Part 4/20",
    "size": 2000
  },
  {
    "name": "2022 - AM - C. B. Carolo, Cooper O. - A review on the influence of process variables on the surface roughness of Ti-6Al-4V by electron b-part-54",
    "projectId": "PyCXNqYMj3tP",
    "fileName": "2022 - AM - C. B. Carolo, Cooper O. - A review on the influence of process variables on the surface roughness of Ti-6Al-4V by electron b.pdf",
    "content": "009.   \n[39] R. Schur, S.Ghods,E. Schultz, C.Wisdom,R.Pahuja,A.Montelione,D.Arola, M. Ramulu,A fractographic analysis of additively manufactured Ti6Al4V by electron beam melting: effects of powder reuse,J.Fail.Anal.Prev.20 (2020) 794-803, https://doi.org/10.1007/s11668-020-00875-0.   \n[40] S.M.J.Razavi, B.Van Hooreweder,F.Berto,Effect of build thickness and geometry on quasi-static and fatigue behavior of Ti-6Al-4V produced by Electron Beam Melting,Addit.Manuf.36 (2020), htps://doi.org/10.1016/j. addma.2020.101426.   \n[41] M. Fousova,D.Vojtech, K. Doubrava,M. Daniel, C.F.Lin, Influence of inherent surface and internal defects on mechanical properties of additively manufactured Ti6Al4V alloy: comparison between selective laser melting and electron beam melting, Materials 11 (2018), htps://doi.org/10.3390/ma11040537.   \n[42] K.S. Chan, Characterization and analysis of surface notches on Ti-alloy plates fabricated by additive manufacturing techniques, Surf. Topogr.Metrol.Prop. 3 (2015), https://doi.0rg/10.1088/2051-672X/3/4/044006.   \n[43] V. Chastand,P. Quaegebeur,W.Maia,E.Charkaluk, Comparative study of fatigue properties of Ti-6Al-4V specimens built by electron beam melting (EBM) and selective laser melting (SLM),Mater.Charact.143 (2018) 76-81,https://doi.org/ 10.1016/j.matchar.2018.03.028.   \n[44]D.Greitemeier,C.Dalle Donne,F.Syassen,J.Eufinger,T.Melz,Effect of surface roughness on fatigue performance of additive manufactured Ti-6Al-4V, Mater. Sci. Technol. 32 (2016) 629-634,https://doi.org/10.1179/ 1743284715Y.0000000053.   \n[45] R.Jones, J.G.Michopoulos,A.P.Iliopoulos,R.K. Singh Raman,N. Phan, T.Nguyen,Representing crack growth in additively manufactured Ti-6Al-4V, Int. J.Fatigue 116 (2018) 610-622, https://doi.org/10.1016/j.ijfatigue.2018.07.019.   \n[46]B.Vaysee,NinterC.gr,layraceosecto and EBM Ti-6Al-4V on multiaxial high cycle fatigue,Theor.Appl.Fract. Mech. 108 (2020),102581, https://doi.org/10.1016/j.tafmec.2020.102581.   \n[47] P.K.C.Venkatsurya,B.Girase,R.",
    "summary": "References - Part 5/20",
    "size": 1999
  },
  {
    "name": "2022 - AM - C. B. Carolo, Cooper O. - A review on the influence of process variables on the surface roughness of Ti-6Al-4V by electron b-part-55",
    "projectId": "PyCXNqYMj3tP",
    "fileName": "2022 - AM - C. B. Carolo, Cooper O. - A review on the influence of process variables on the surface roughness of Ti-6Al-4V by electron b.pdf",
    "content": "D.K.Misra, T.C.Pesacreta, M.C. Somani, L. P.Karjalainen,The interplay between osteoblast functions and the degree of nanoscale roughness induced by grain boundary grooving of nanograined materials,Mater.Sci. Eng.C.32 (2012) 330-340,https://doi.org/10.1016/j. msec.2011.10.036.   \n[48] P.A. Kokkinos,P.G.Koutsoukos,D.D.Deligianni, Detachment strength of human osteoblasts cultured on hydroxyapatite with various surface roughness. Contribution of integrin subunits,J. Mater.Sci. Mater. Med.23 (2012) 1489-1498, https://doi.0rg/10.1007/s10856-012-4628-0.   \n[49] P.Thomsen,J.Malmstrom, L.Emanuelsson,M. René,A. Snis, Electron beammelted, free-form-fabricated titanium alloy implants: Material surface characterization and early bone response in rabbits,J. Biomed.Mater.Res.Part B Appl. Biomater.90B (2009)35-44,https://doi.0rg/10.1002/jbm.b.31250.   \n[50] V.Weissmann,P.Drescher,H. Seitz,H.Hansmann,R.Bader,A. Seyfarth, A.Klinder,A.Jonitz-Heincke,Effects of build orientation on surface morphology andbonecell activityof aditively manufactured Ti6Al4Vspecimens,Materials 11 (2018), https://doi.org/10.3390/ma11060915.   \n[51] B.S.Lee,H.J.Lee,K.S.Lee,H.G.Kim,G.H. Kim,C.W.Lee,Enhanced osseointegration of Ti6Al4V ELI screws built-up by electron beam additive manufacturing:an experimental study in rabbits, Appl. Surf. Sci. 5o8 (2020), 145160, https://doi.org/10.1016/j.apsusc.2019.145160.   \n[52]D.S.Ruppert,O.L.A.Harrysson,D.J.Marcellin-Litte,S.Abumoussa,LE.Dahers, P.S.Weinhold, Osseointegration of coarse and fine textured implants manufactured by electron beam melting and direct metal laser sintering,3D Print. Addit. Manuf. 4 (2017) 91-97, https://doi.org/10.1089/3dp.2017.0008.   \n[53]C.LidsayD.uprt,.sa,LDrs,.Weodei additive manufacturing and micro and nano surface texture modifications on mechanical strength and infection resistance of skin-implant interfaces in rats, J. Biomater. Appl.34 (2020)1193-1200, https://doi.org/10.1177/ 0885328220903961.   \n[54]I. Kaur,P.",
    "summary": "References - Part 6/20",
    "size": 1976
  },
  {
    "name": "2022 - AM - C. B. Carolo, Cooper O. - A review on the influence of process variables on the surface roughness of Ti-6Al-4V by electron b-part-56",
    "projectId": "PyCXNqYMj3tP",
    "fileName": "2022 - AM - C. B. Carolo, Cooper O. - A review on the influence of process variables on the surface roughness of Ti-6Al-4V by electron b.pdf",
    "content": "Singh,State-of-the-artinheatexchangeraditivemanufacturing,Int.J. Heat.Mass Transf.178 (2021),121600,https://doi.org/10.1016/j. iiheatmasstransfer 2021.121600   \n[55]S.Han,F.Salvatore,J.Rech,J.Bajolet,Abrasiveflow machining(AFMfiishing of conformal cooling channels created by selective laser melting (SLM, Precis. Eng. 64 (2020) 20-33, https://doi.org/10.1016/j.precisioneng.2020.03.006.   \n[56]M.Galati,L.Iuliano,Aliteraturereviewof powder-based electronbeammelting focusing on numerical simulations,Addit. Manuf.19 (2018)1-20, https://doi. org/10.1016/j.addma.2017.11.001.   \n[57] D.J. Whitehouse, Handbook of Surface and Nanometrology, Second ed., 2002, pp. 1-957.   \n[58] D.J. Whitehouse, Surface Characterization and Roughness Measurement in Engineering, Springer, 2000, pp. 413-461.   \n[59] D.J.Whitehouse, Surface metrology, Meas. Sci. Technol.8 (1997) 955-972, https://doi.0rg/10.1088/0957-0233/8/9/002.   \n[60] A.Townsend,N. Senin,L. Blunt,R.K. Leach,J.S.Taylor, Surface texture metrology for metal additive manufacturing: a review,Precis.Eng.46 (2016) 34-47, https://doi.org/10.1016/j.precisioneng.2016.06.001.   \n[61] M.Heinl, M.Heinl, S.Greiner,K.Wudy,C.Pobel, M.Rasch,M. Rasch,F.Huber, F.Huber,T.Papke,M. Merklein,M. Schmidt,M. Schmidt, C.Korner, D.Drummer,T.Hausotte,Measuring procedures for surface evaluation of additively manufactured powder bed-based polymer and metal parts,Meas. Sci. Technol. 31 (2020), https://doi.0rg/10.1088/1361-6501/ab89e2.   \n[62] R.K. Leach, D. Bourell, S.Carmignato,A. Donmez,N. Senin,W.Dewulf, Geometrical metrology for metal additive manufacturing,CIRP Ann. 68 (2019) 677-700, https://doi.org/10.1016/j.cirp.2019.05.004.   \n[63] R.Leach,Optical Measurement of Surface Topography, Springer, Berlin, Heidelberg,2018, https://doi.0rg/10.1007/978-3-642-12012-1.   \n[64]F. Cabanettes,A. Joubert, G.Chardon,V.Dumas,J.Rech,C.Grosjean, Z.",
    "summary": "References - Part 7/20",
    "size": 1877
  },
  {
    "name": "2022 - AM - C. B. Carolo, Cooper O. - A review on the influence of process variables on the surface roughness of Ti-6Al-4V by electron b-part-57",
    "projectId": "PyCXNqYMj3tP",
    "fileName": "2022 - AM - C. B. Carolo, Cooper O. - A review on the influence of process variables on the surface roughness of Ti-6Al-4V by electron b.pdf",
    "content": "Dimkovski, Topography of as built surfaces generated in metal additive manufacturing: A multi scale analysis from form to roughness, Precis.Eng. 52 (2018) 249-265, https://doi.org/i0.1016/j.precisioneng.2018.01.002.   \n[65]S.Lou,X.Jiang,W.Sun,W.Zeng,L.Pagani,P.J.Scott,Characterisation methods for powder bed fusion processed surface topography, Precis.Eng.Int. Soc.Precis. Eng. Nanotechnol. 57 (2019) 1-15, https://doi.org/10.1016/j. precisioneng.2018.09.007.   \n[66] A.Thompson,N. Senin,I. Maskery,L.Korner, S.Lawes,R.Leach,Internal surface measurement of metal powder bed fusion parts,Addit. Manuf. 20 (2018) 126-133,https://doi.org/10.1016/j.addma.2018.01.003.   \n[67] G.Pyka,G.Kerckhofs,I. Papantoniou, M. Speirs,J.Schrooten,M.Wevers,Surface roughness and morphology customization of additive manufactured open porous Ti6Al4V structures,Materials 6 (2013) 4737-4757,https://doi.org/10.3390/ ma6104737.   \n[68] G.Kerckhofs,G.Pyka,M. Moesen,S.Van Bael, J. Schrooten,M.Wevers,Highresolution microfocus X-ray computed tomography for 3d surface roughness measurements of additive manufactured porous materials,Adv.Eng. Mater. 15 (2013) 153-158,htps://doi.0rg/10.1002/adem.201200156.   \n[69]A.Thompson, I. Maskery,R.K.Leach, X-raycomputed tomography for additive manufacturing: a review,Meas. Sci. Technol. 27 (2016),htps://doi.org/ 10.1088/0957-0233/27/7/072001.   \n[70] S.Moylan,A. Cooke,K.Jurrens,J. Slotwinski, M.A.Donmez,A Review of test artifacts for additive Manufacturing (Report Number:NISTIR 7858),Natl. Inst. Stand. Technol. (2012).   \n[71] M. Mahesh, Rapid prototyping and manufacturing benchmarking, Sofw. Solut. Rp. 1 (2002) 57-94.   \n[72] L.Rebaioli,I. Fassi,A review on benchmark artifacts for evaluating the geometrical performance of additive manufacturing processes,Int. J.Adv. Manuf. Technol. 93 (2017) 2571-2598,https://doi.0rg/10.1007/s00170-017-0570-0.   \n[73] P.E. Reeves, Reducing the surface deviation of Stereolithography components, Thesis 3 (1998) 20-31.   \n[74] G.",
    "summary": "References - Part 8/20",
    "size": 1993
  },
  {
    "name": "2022 - AM - C. B. Carolo, Cooper O. - A review on the influence of process variables on the surface roughness of Ti-6Al-4V by electron b-part-58",
    "projectId": "PyCXNqYMj3tP",
    "fileName": "2022 - AM - C. B. Carolo, Cooper O. - A review on the influence of process variables on the surface roughness of Ti-6Al-4V by electron b.pdf",
    "content": " Strano,L.Hao,R.M. Everson, K.E.Evans, Surface roughness analysis, modelling and prediction in selective laser melting,J.Mater.Process.Technol. 213 (2013) 589-597, https://doi.org/10.1016/j.jmatprotec.2012.11.011.   \n[75] ISO/ASTM,ISO/ASTM 52902: 2018 Additive manufacturing— Test artefacts Standard guideline for geometric capability assessment of additive manufacturing systems,International Organization for Standardization, Geneva (2018).   \n[76] M. Galati,G.Rizza, S.Defanti,L. Denti, Surface roughness prediction model for Electron Beam Melting (EBM) processing Ti6Al4V,Precis.Eng.69 (2021) 19-28, https://doi.org/10.1016/j.precisioneng.2021.01.002.   \n[77] M.Galati,P.Minetola,G.Rizza, Surface roughness characterisation and analysis of the Electron Beam Melting (EBM) process,Mater.(Basel) 12 (2019),https:// doi.org/10.3390/ma12132211.   \n[78]ISO,ISO 4287-Geometrical Product Specification (GPS)-Surface Texture: Profile Method - Terms,Definitions and Surface Texture Parameters,(1997).   \n[79] ISO,ISO 25178-2: Geometrical Product Specifications (GPS)- Surface Texture: Areal-Part 2: Terms,Definitions and Surface Texture Parameters (2012).   \n[80] D.J.Whitehouse,Surfaces and their measurements,(2oo4).ButterworthHeinemann. ISBN: 9781903996607.   \n[81] J.C.Fox,S.P.Moylan, B.M. Lane,Effect of process parameters on the surface roughness of overhanging structures in laser powder bed fusion additive manufacturing,in: Davies,M.A.and MSaoubi,R. (Ed.),3RD CIRP Conf. Surf. Integr.,2016: pp.131-134. https://doi.org/10.1016/j.procir.2016.02.347.   \n[82] S.Bagherifard,M. Guagliano,Post-processing, Elsevier Inc, 2O21,https://doi. 0rg/10.1016/B978-0-12-824090-8.00001-9.   \n[83] E.Maleki, S.Bagherifard,M. Bandini, M. Guagliano,Surface post-treatments for metal additive manufacturing: progress,challenges,and opportunities,Addit. Manuf.37 (2021),101619, https://doi.0rg/10.1016/j.addma.2020.101619.   \n[84] Y.Y. Sun,S.L.Lu,S. Gulizia, C.H. Oh,D.Fraser,M. Leary,M.",
    "summary": "References - Part 9/20",
    "size": 1970
  },
  {
    "name": "2022 - AM - C. B. Carolo, Cooper O. - A review on the influence of process variables on the surface roughness of Ti-6Al-4V by electron b-part-59",
    "projectId": "PyCXNqYMj3tP",
    "fileName": "2022 - AM - C. B. Carolo, Cooper O. - A review on the influence of process variables on the surface roughness of Ti-6Al-4V by electron b.pdf",
    "content": " Qian,Fatigue performance of additively manufactured Ti-6Al-4V: surface condition Vs. internal defects,Jom 72 (2020) 1022-1030, https://doi.0rg/10.1007/s11837-020-04025- 7.   \n[85] Y.Y. Sun, S.Gulizia, C.H. Oh,D.Fraser,M.Leary,Y.F. Yang,M. Qian,The influence of as-built surface conditions on mechanical properties of Ti-6Al-4V additively manufactured by selective electron beam melting,JOM 68 (2016) 791-798, https://doi.0rg/10.1007/s11837-015-1768-y. [86] A.S. Patil, S.V. Ingle, Y.S. More, M.S. Mathe, Machining challenges in Ti-6Al-4V. -a review, Int.J.Innov.Eng.Technol.5 (2015) 6-23,ijiet.com/wp-content/ uploads/2015/08/2.pdf.   \n[87]S.Pradhan,S.Singh,C.Prakash, G.Krolczyk,A.Pramanik, C.1.Pruncu, Investigation of machining characteristics of hard-to-machine Ti-6Al-4V-ELI alloy for biomedical applications,J.Mater.Res.Technol.8(2019) 4849-4862,https:// doi.org/10.1016/j.jmrt.2019.08.033.   \n[88]S.BagheriFard,M.Guagliano,Effctsofsurfaces nanocystallzationiuced by shot peening on material properties: a review,Frat.Ed.Integrita Strutt.3 (2009) 3-16, https://doi.0rg/10.3221/igf-esis.07.01. [89] H. Soyama,F.Takeo,Effect of various peening methods on the fatigue properties of titanium alloy Ti6Al4V manufactured by direct metal laser sintering and electron beam melting,Materials13 (2020),https://doi.org/10.3390/ mal3102216. [90] Basha,State ofthearton chemical and eletrochemical based finishing processes for additive manufactured features,J. Hazard.Mater.(202O),124112,https:// doi.org/10.1016/j.addma.2022.103028. [91]Y.-C.Wu,C.-.Kuo,Y.-.Cung,C.-H.Ng,J.C.Huang,Efctsofeectroling on mechanical properties and bio-corrosion of Ti6Al4V fabricated by electron beam meltingadditive manufacturing,Materials12 (2019), htps://doi.org/ 10.3390/ma12091466.   \n[92] S.Nesli, O.Yilmaz, Surface characteristics of laser polished Ti-6Al-4V parts produced by electron beam melting additive manufacturing proces,Int. J.Adv. Manuf. Technol.114 (2021) 271-289, https://doi.org/10.",
    "summary": "References - Part 10/20",
    "size": 1977
  },
  {
    "name": "2022 - AM - C. B. Carolo, Cooper O. - A review on the influence of process variables on the surface roughness of Ti-6Al-4V by electron b-part-60",
    "projectId": "PyCXNqYMj3tP",
    "fileName": "2022 - AM - C. B. Carolo, Cooper O. - A review on the influence of process variables on the surface roughness of Ti-6Al-4V by electron b.pdf",
    "content": "1007/s00170-021- 06861-6. [93] Y. Tian, W.S.Gora,A.P.Cabo,L.L.Parimi, D.P.Hand I, S. Tammas-Williams,P. B.Prangnel, Material interactions in laser polishing powder bed additive manufactured Ti6Al4V components,Addit.Manuf.20 (2018) 11-22, https://doi. org/10.1016/j.addma.2017.12.010.   \n[94]S. Genna, G. Rubino,Laser finishing of Ti6Al4Vadditive manufactured parts by electron beam melting,Appl. Sci.10 (2020),https://doi.org/10.3390/ app10010183.   \n[95] A. Mohammad,M.K.Mohammed,A.M. Alahmari, Effect of laser ablation parameters on surface improvement of electron beam melted parts,Int. J.Adv. Manuf. Technol. 87 (2016) 1033-1044,https://doi.org/10.1007/s00170-016- 8533-4.   \n[96]S.Taylor,J.B.WrightE.C.orrest,B.Jared,J.Koepke,J.Beaan,Iigating relationship between surface topography and emissivity of metallic additively manufactured parts, Int. Commun. HEAT MASS Transf.115 (2020), https://doi. org/10.1016/j.icheatmasstransfer.2020.104614.   \n[97] A.T. Sidambe, Three dimensional surface topography characterization of the electron beam melted Ti6Al4V,Met.Powder Rep.72 (2017) 200-205,htps:// doi.org/10.1016/j.mprp.2017.02.003.   \n[98] L.Dowling,J. Kennedy,S.O'Shaughnessy,D.Trimble,A review of critical repeatability and reproducibility issues in powder bed fusion,Mater.Des.186 (2020), https://doi.org/10.1016/j.matdes.2019.108346.   \n[99]R.Leach, Characterisation of Areal Surface Texture, Springer, 2O13,https://doi. 0rg/10.1007/978-3-642-36458-7.   \n[100] A. Triantaphyllou, C.L.Giusca,G.D.Macaulay,F.Roerig,M. Hoebel, R.K. Leach, B.Tomita, K.A. Milne, Surface texture measurement for additive manufacturing, Surf. Topogr.Prop.3 (2015), https://doi.org/10.1088/2051-672X/3/2/024002.   \n[101]R.Borrelli,S.Franchiti,C.Pirozzi,L.Carrino,L.Nele,W.Polini,L.Sorrentino, A.Corrado, Ti6Al4V parts produced by electron beam melting:analysis of dimensional accuracy and surface roughness,J.Adv.Manuf. Syst.19 (2020) 107-130, https://doi.0rg/10.1142/S0219686720500067.   \n[102] O.Diegel,A.",
    "summary": "References - Part 11/20",
    "size": 1991
  },
  {
    "name": "2022 - AM - C. B. Carolo, Cooper O. - A review on the influence of process variables on the surface roughness of Ti-6Al-4V by electron b-part-61",
    "projectId": "PyCXNqYMj3tP",
    "fileName": "2022 - AM - C. B. Carolo, Cooper O. - A review on the influence of process variables on the surface roughness of Ti-6Al-4V by electron b.pdf",
    "content": " Nordin,D. Motte,Addit. Manuf. Technol. (2019), https://doi.org/ 10.1007/978-981-13-8281-9_2.   \n[103] R.K. Leach, D. Bourel, S.Carmignato,A. Donmez,N. Senin,W. Dewulf, Geometrical metrology for metal additive manufacturing, CIRP Ann. Technol. 68 (2019)677-700,https://doi.0rg/10.1016/j.cirp.2019.05.004.   \n[104] Z.Liu,Z. Zhao,J.Liu,Q.Wang,Z.Guo,J. Wang,G.Yang,S.Gong,Anisotropy in microstructure and tensilepropertiesof Ti-5Al-5Mo-5VCr-1Feproduced via additive manufacturing,Mater. Sci.Eng.A Struct. Mater.Prop.Microstruct. Process 798 (2020), https://doi.org/10.1016/j.msea.2020.140093.   \n[105]A. Safdar,H.Z.He,L.Y.Wei,A. Snis,L.E.Chavez De Paz,Effect of process parameters settings and thickness on surface roughness of EBM produced Ti-6Al4V, Rapid Prototyp.J.18 (2012) 401-408,https://doi.org/10.1108/ 13552541211250391.   \n[106] W.Everhart,E.Sawyer,T.Neidt, J.Dinardo,B.Brown, The effect of surface finish on tensile behavior of additively manufactured tensile bars,J. Mater.Sci. 51 (2016) 3836-3845, https://doi.0rg/10.1007/s10853-015-9702-9.   \n[107]C. Korer,A.BauereiB,E.Atar,Fundamentalconsoliationmechansmsuring selective beam melting of powders,Model. Simul.Mater. Sci. Eng.21 (2013), https://doi.0rg/10.1088/0965-0393/21/8/085011.   \n[108] T.Hibiya, S.Ozawa,Marangoni flow and surface tension of high temperature melts.High-Temperature Measurements of Materials, Springer,2Oo9,htps://doi. 0rg/10.1007/978-3-540-85918-5.   \n[109]S. Shrestha, Y.K. Chou, Processeffect onpart surface roughness in powder-bed electron beam additive manuifacturing. ASMF 2017 12th Int. Manuf. Sci. Fng. Process.2 (2017).https://doi.org/10.1115/MSEC2017-3015.   \n[110] M. Suard,G.Martin,P.Lhuissier,R. Dendievel,F.Vignat, J.J.Blandin, F.Villeneuve,Mechanical equivalent diameter of single struts for the stiffness prediction of lattce structures produced by Electron Beam Melting,Addit.Manuf. 8 (2015) 124-131, https://doi.org/10.1016/j.addma.2015.10.002.   \n[111]T.Persenot,A.Burr,G.Martin, J.Y.Buffiere,R.",
    "summary": "References - Part 12/20",
    "size": 1998
  },
  {
    "name": "2022 - AM - C. B. Carolo, Cooper O. - A review on the influence of process variables on the surface roughness of Ti-6Al-4V by electron b-part-62",
    "projectId": "PyCXNqYMj3tP",
    "fileName": "2022 - AM - C. B. Carolo, Cooper O. - A review on the influence of process variables on the surface roughness of Ti-6Al-4V by electron b.pdf",
    "content": "Dendievel,E.Maire,Effect of build orientation on the fatigue properties of as-built Electron Beam Melted Ti6Al-4V alloy,Int. J. Fatigue 118 (2019) 65-76,https://doi.org/10.1016/j. ijfatigue.2018.08.006.   \n[112] H.Gong,H.Gu,K. Zeng,J.J.S.Dilip,D.Pal,B. Stucker,D.Christiansen,J. Beuth,J.J.Lewandowski,eltpoolhracterationforelectielaerelting of Ti-6Al-4V pre-alloyed powder,25th Annu.Int. Solid Free.Fabr.Symp An Addit. Manuf. Conf.SFF 2014.(2014) 256-267.   \n[113] M. Galati, O.Di Mauro,L. Iuliano,Finite element simulation of multilayer electron beam melting for the improvement of build quality,Crystals 10 (2020), https://doi.0rg/10.3390/cryst10060532.   \n[114] N.Sanaei, A.Fatemi, Defects in additive manufactured metals and their ffect on fatigue performance: a state-of-the-art review,Prog.Mater. Sci.117(2021), https://doi.org/10.1016/j.pmatsci.2020.100724.   \n[115] J.P.Kruth,L.Froyen,J.Van Vaerenbergh,P.Mercelis,M.Rombouts,B.Lauwers, Selective laser melting of iron-based powder, J.Mater. Process.Technol.149 (2004) 616-622, https://doi.org/10.i016/j.jmatprotec.2003.11.051.   \n[116] M.F. Zah, S.Lutzmann, Modelling and simulation of electron beam melting,Prod. Eng. 4(2010) 15-23, htps://doi.0rg/10.1007/s11740-009-0197-6.   \n[117] A.V.Gusarov,I. Yadroitsev,P.Bertrand,I. Smurov,Heat transfer modeling and stability analysis of selective laser melting,Appl. Surf. Sci. 254 (2o07) 975-979, https://doi.org/10.1016/j.apsusc.2007.08.074.   \n[118]K.S. Chan, Characterization and analysis of surface notches on Ti-alloy plates fabricated by additive manufacturing techniques,Surf. Topogr. Prop. 3(2015), https://doi.0rg/10.1088/2051-672X/3/4/044006.   \n[119]J. Karlsson,A. Snis,H. Engqvist, J.Lausmaa, Characterization and comparison of materials produced by Electron Beam Melting (EBM) of two different Ti-6Al-4V powder fractions,J.Mater.Process.Technol.213 (2013) 2109-2118,https://doi. org/10.1016/j.jmatprotec.2013.06.010.   \n[120] J.K.Algardh,T.Horn,H. West,R.Aman,A.Snis,H.Engqvist,J.",
    "summary": "References - Part 13/20",
    "size": 1996
  },
  {
    "name": "2022 - AM - C. B. Carolo, Cooper O. - A review on the influence of process variables on the surface roughness of Ti-6Al-4V by electron b-part-63",
    "projectId": "PyCXNqYMj3tP",
    "fileName": "2022 - AM - C. B. Carolo, Cooper O. - A review on the influence of process variables on the surface roughness of Ti-6Al-4V by electron b.pdf",
    "content": "Lausmaa, O.Harrysson, Thickness dependency of mechanical properties for thin-walled titanium parts manufactured by Electron Beam Melting (EBM) ?,Addit.Manuf. 12 (2016) 45-50, https://doi.org/10.1016/j.addma.2016.06.009.   \n[121] D.Kotzem,A.Hofgen,R.Raveendran,F.Stern,K.Mohring,F.Walther,Position - dependent mechanical characterization of the PBF - EB -manufactured Ti6Al4V alloy, (2021).   \n[122] M.Jamshidinia, R. Kovacevic,The influence of heat accumulation on the surface roughness in powder-bed additive manufacturing,Surf. Topogr.Prop.3 (2015), https://doi.0rg/10.1088/2051-672X/3/1/014003.   \n[123]T.Scharowsky,A. Bauereis, C. Koerner, Influence of the hatching strategy on consolidation during selective electron beam melting of Ti-6Al-4V,Int. J.Adv. Manuf. Technol. 92 (2017) 2809-2818,https://doi.org/10.1007/s00170-017- 0375-1.   \n[124] A.T. Silvestri, S.Foglia,R.Borrelli, S.Franchitti, C.Pirozzi,A.Astarita,Electron beam melting of Ti6Al4V:roleofthe process parameters under the same energy density, J. Manuf. Process 60 (2020) 162-179,https://doi.org/10.1016/j. jmapro.2020.10.065.   \n[125]P.Wang,W.J. Sin,M.L.S.Nai,J.Wei,Effects of processing parameters on surface roughness of additive manufactured Ti-6Al-4Vvia electron beammelting, Materials 10 (2017) 8-14, https://doi.0rg/10.3390/ma10101121.   \n[126]U.Prisco,A.Astarita,A.ElHassnin,S.Franchiti,Influence of proceing parameters on microstructure and roughness of electron beam melted Ti-6Al-4V titanium alloy,Mater.Manuf. Process.34 (2019)1753-1760,https://doi.org/ 10.1080/10426914.2019.1683576.   \n[127]R.K.Ek,L.-E.Rannar,M. Backstom,P.Carlsson, The effect of EBM process parameters upon surface roughness,RAPID Prototyp.J. 22 (2016) 495-503, https://doi.0rg/10.1108/RPJ-10-2013-0102.   \n[128] N.Arce,Thermal Modeling and Simulation of Electron Beam Melting for Rapid Prototyping on Ti6Al4V Alloys, (2546).   \n[129]P.Moghimian,T.Poirie,M.Habibnejad-Korayem,J.A. Zavala, J. Kroeger, F.Marion,F.",
    "summary": "References - Part 14/20",
    "size": 1965
  },
  {
    "name": "2022 - AM - C. B. Carolo, Cooper O. - A review on the influence of process variables on the surface roughness of Ti-6Al-4V by electron b-part-64",
    "projectId": "PyCXNqYMj3tP",
    "fileName": "2022 - AM - C. B. Carolo, Cooper O. - A review on the influence of process variables on the surface roughness of Ti-6Al-4V by electron b.pdf",
    "content": "Larouche,Metal powders in additive manufacturing:a review on reusability and recyclability of common titanium, nickel and aluminum alloys, Addit. Manuf. 43 (2021), https://doi.org/10.1016/j.addma.2021.102017.   \n[130]B.Liu,R.Wildman,C.Tuck,I.Ashcroft,R.Hague,Investigaztion the effect of particle size distribution on processing parameters optimisation in selective laser melting process, 22nd Annu.Int. Solid Free.Fabr.Symp.- An Addit. Manuf. Conf. SFF 2011.(2011) 227-238.   \n[131] M.N.Ahsan,A.J. Pinkerton,R.J.Moat,J. Shackleton,A comparative study of laser direct metal deposition characteristics using gas and plasma-atomized Ti6Al-4V powders,Mater.Sci. Eng.A 528 (2011) 7648-7657,https://doi.org/ 10.1016/j.msea.2011.06.074.   \n[132] A.M.Rausch, V.E.Kueng,C.Pobel,M.Markl, C.Koerner,Predictive simulation of process windows for powder bed fusion additive manufacturing: influence of the powder bulk density,Mater. (Basel) 10 (2017),https://doi.org/10.3390/ mal0101117.   \n[133] M. Sinico,A.Witvrouw,W.Dewulf, Influence of the particle size distribution on surface quality of Maraging 3OO parts produced by Laser Powder Bed Fusion, Proc.Spec.Interes.Gr.Meet. Adv.Precis.Addit.Manuf. (2019)31-34.(www.eu   \n[134]H. Gong,K.Rafi,T. Starr, B. Stucker, The effects of processing parameters on defect regularity in Ti-6Al-4V parts fabricated by Selective Laser Melting and Electron Beam Melting,24th Int. SFF Symp.- An Addit.Manuf. Conf. SFF 2013. (2013) 424-439.   \n[135] M. Nakatani, H. Masuo,Y.Tanaka, Y.Murakami, Effect of surface roughness on fatigue strength of Ti-6Al-4V aloy manufactured by additive manufacturing, Procedia Struct. Integr.19 (2019) 294-301, htps://doi.0rg/10.1016/j. prostr.2019.12.032.   \n[136] M.J.Mian,J.Razmi,L.Ladani, Defect analysis and fatigue strength prediction of as-built Ti6Al4V parts,produced using electron beam melting (EBM) AM technology,Materialia 16 (2021),10i041,https://doi.org/10.1016/j. mtla.2021.101041.   \n[137] A.B.Spierings,N. Herres,G.",
    "summary": "References - Part 15/20",
    "size": 1986
  },
  {
    "name": "2022 - AM - C. B. Carolo, Cooper O. - A review on the influence of process variables on the surface roughness of Ti-6Al-4V by electron b-part-65",
    "projectId": "PyCXNqYMj3tP",
    "fileName": "2022 - AM - C. B. Carolo, Cooper O. - A review on the influence of process variables on the surface roughness of Ti-6Al-4V by electron b.pdf",
    "content": "Levy,Influence of the particle size distribution on surface quality and mechanical properties in AM steel parts,Rapid Prototyp.J.17 (2011) 195-202, https://doi.org/10.1108/13552541111124770.   \n[138] Y.Cao,M. Delin,F.Kullenberg,L. Nyborg,Surface modification of Ti-6Al-4V powder during recycling in EBM process, Surf. Interface Anal.52 (2020) 1066-1070, https://doi.org/10.1002/sia.6847.   \n[139]A.Montelione,S.Ghods,R.Schur, C.Wisdom,D.Arola,M.Ramulu,Powder reuse in electron beam melting additive manufacturing of Ti6Al4V: particle microstructure,oxygen content and mechanical properties,Addit. Manuf.35 (2020),101216,https://doi.org/10.1016/j.addma.2020.101216.   \n[140] H.P.Tang,M. Qian,N.Liu,X.Z. Zhang,G.Y.Yang,J.Wang,Effect of powder reuse times on additive manufacturing of Ti-6Al-4V by selective electron beam melting, Jom 67 (2015) 555-563, https://doi.0rg/10.1007/s11837-015-1300-4.   \n[141] V.Petrovic,R. Ninerola,Powder recyclability in electron beam melting for aeronautical use,Aircr. Eng.Aerosp.Technol.87 (2015) 147-155,https://doi. org/10.1108/AEAT-11-2013-0212.   \n[142] G.Shanbhag,M.Vlasea,The effect of reuse cycles on Ti-6Al-4V powder properties processed by electron beam powder bed fusion, Manuf.Lett.25 (2020) 60-63, https://doi.org/10.1016/j.mfglet.2020.07.007.   \n[143] S. Ghods,E.Schultz, C. Wisdom,R.Schur,R.Pahuja,A. Montelione,D.Arola, M. Ramulu, Electron beam additive manufacturing of Ti6Al4V: evolution of powder morphology and part microstructure with powder reuse,Materialia 9 (2020),100631, https://doi.org/10.1016/j.mtla.2020.100631.   \n[144] H.Li, M.Wang, D.Lou,W. Xia,X.Fang, Microstructural features of biomedical cobalt-chromium-molybdenum (CoCrMo)alloy frompowder bed fusion toaging heattreatment,JaterSciecol.45456ps/ 10.1016/j.jmst.2019.11.031.   \n[145] C. Qiu, C.Panwisawas,M. Ward,H.C. Basoalto,J.W. Brooks,M.M.Attallah,On the role of melt flow into the surface structure and porosity development during selective laser melting,Acta Mater.",
    "summary": "References - Part 16/20",
    "size": 1986
  },
  {
    "name": "2022 - AM - C. B. Carolo, Cooper O. - A review on the influence of process variables on the surface roughness of Ti-6Al-4V by electron b-part-66",
    "projectId": "PyCXNqYMj3tP",
    "fileName": "2022 - AM - C. B. Carolo, Cooper O. - A review on the influence of process variables on the surface roughness of Ti-6Al-4V by electron b.pdf",
    "content": "96 (2015)72-79,https://doi.org/10.1016/j. actamat.2015.06.004.   \n[146] T.Majumdar,T.Bazin,E.M.C.Ribeiro,J.E.Frith,N.Birbilis, Understanding the effects of PBF process parameter interplay on Ti-6Al-4V surface properties,PLoS One 14 (2019) 1-24, https://doi.org/10.1371/journal.pone.0221198.   \n[147] J.K.Algardh,T.Horn,H. West,R.Aman,A.Snis,H.Engqvist, J. Lausmaa, O.Harrysson,Thickness dependency of mechanical properties for thin-walled titanium parts manufactured by Electron Beam Melting (EBM) $^ { \\mathrm { \\textregistered } }$ Addit. Manuf. 12 (2016) 45-50, htps://doi.org/10.1016/j.addma.2016.06.009.   \n[148]J.J.Lewandowski, M.Seifi,Metal additive manufacturing:areview of mechanical properties,in: D.R.Clarke (Ed.),Annu. Rev.Mater.Res,VOL 46,2016, pp. 151-186, https://doi.org/10.1146/annurev-matsci-070115-032024.   \n[149] S.Franchitti,R.Borrelli, C.Pirozzi, L. Carrino,W.Polini, L. Sorrentino, A.Gazzerro, Investigation on Electron Beam Melting:dimensional accuracy and process repeatability, Vacuum157 (2018) 340-348,https://doi.org/10.1016/j. vacuum.2018.09.007.   \n[150] X.Z. Zhang,H.P.Tang,M.Leary,T.Song,L. Jia,M. Qian,Toward manufacturing quality Ti-6Al-4V lattice struts by selective Electron Beam Melting (SEBM) for lattice design, Jom 70 (2018) 1870-1876, https://doi.0rg/10.1007/s11837-018- 3030-x.   \n[151] C.de Formanoir, S. Michotte,O.Rigo,L. Germain, S.Godet, Electron beam melted Ti-6Al-4V: microstructure,texture and mechanical behavior of the as-built and heat-treated material, Mater. Sci. Eng.A.652 (2016) 105-119, https://doi. org/10.1016/j.msea.2015.11.052.   \n[152]A.Charles,A.Elkaseer,U.Paggi,L.Thijs,V.Hagenmeyer,S.Scholz,Down-facing surfaces in laser powder bed fusion of Ti6Al4V:Effect of dross formation on dimensional accuracy and surface texture,Addit.Manuf. 46 (2o21),102148, https://doi.org/0.1016/j.addma.2021.102148.   \n[153] S.Evsevleev,T.Mishurova,D.Khrapov,A.Paveleva,D.Meinel,R. Surmenev, M.Surmeneva,A. Koptyug, G.",
    "summary": "References - Part 17/20",
    "size": 1964
  },
  {
    "name": "2022 - AM - C. B. Carolo, Cooper O. - A review on the influence of process variables on the surface roughness of Ti-6Al-4V by electron b-part-67",
    "projectId": "PyCXNqYMj3tP",
    "fileName": "2022 - AM - C. B. Carolo, Cooper O. - A review on the influence of process variables on the surface roughness of Ti-6Al-4V by electron b.pdf",
    "content": "Bruno, X-ray computed tomography procedures to quantitatively characterize the morphological features of triply periodic minimal surface structures,Materials 14 (2021), https://doi.org/10.3390/mal4113002.   \n[154] S.Sendino,M. Gardon,F.Lartategui, S. Martinez,A. Lamikiz, The effect of the laser incidence angle in the surface of l-pbf processed parts, Coatings 10 (2020) 1-12, https://doi.org/10.3390/coatings10111024.   \n[155] S.Kleszczynski,A.Ladewig,K.Friedberger,J. zur Jacobsmuhlen,D.Merhof, G. Witt, Position dependency of surface roughness in parts from laser beam melting systems,Proc.- 26th Annu.Int. Solid Free.Fabr. Symp.-An Addit.Manuf. Conf. SFF 2015.(2020) 360-370.   \n[156] B.Q.Li, Z.Li,P.Bai, B.Liu, Z. Kuai,Research on surface roughness of AlSi10Mg parts fabricated by laser powder bed fusion,Metals 8 (2018)1-10,https://doi. org/10.3390/met8070524.   \n[157] X.Chen, J. Zhang,X. Chen, X. Cheng,Z. Huang,Electron beam welding of laser additive manufacturing Ti-6.5Al-3.5Mo-1.5Zr-0.3Si titanium alloy thick plate, Vacuum 151 (2018)116-121,https://doi.org/10.1016/j.vacuum.2018.02.011.   \n[158]F.Calignano,Investigation of the accuracy and roughness in the laser powder bed fusion process,Virtual Phys.Prototyp.13 (2018) 97-104,https://doi.org/ 10.1080/17452759.2018.1426368.   \n[159] D.Kotzem,A.Hoffgen,R.Raveendran,F.Stern,K.Mohring,F.Walther,Positiondependent mechanical characterization of the PBF-EB-manufactured Ti6Al4V alloy,Prog.Addit. Manuf. (2021),https://doi.org/10.1007/s40964-021-00228-9.   \n[160] M.Jamshidinia,R. Kovacevic,The influence of heat accumulation on the surface roughness in powder-bed additive manufacturing, Surf. Topogr.Metrol.Prop.3 (2015) 14003,https://doi.0rg/10.1088/2051-672X/3/1/014003.   \n[161] M. Grasso,B.M. Colosimo,Process defects and in situ monitoring methods in metal powder bed fusion: a review,Meas.Sci. Technol.28 (2017) 1-40, https:// doi.org/10.1088/1361-6501/aa5c4f.   \n[162] D.H.Abdeen, B.R.",
    "summary": "References - Part 18/20",
    "size": 1956
  },
  {
    "name": "2022 - AM - C. B. Carolo, Cooper O. - A review on the influence of process variables on the surface roughness of Ti-6Al-4V by electron b-part-68",
    "projectId": "PyCXNqYMj3tP",
    "fileName": "2022 - AM - C. B. Carolo, Cooper O. - A review on the influence of process variables on the surface roughness of Ti-6Al-4V by electron b.pdf",
    "content": "Palmer,Corrosion evaluation of Ti-6Al-4V parts produced with electron beam melting machine,RAPID Prototyp.J.22 (2016) 322-329,https:// doi.org/10.1108/RPJ-09-2014-0104.   \n[163]C.Guo,W.Ge,F.Lin,Effects of scanning parameters on material deposition during Electron Beam Selective Melting of Ti-6Al-4V powder,J. Mater.Process. Technol. 217 (2015) 148-157,https://doi.0rg/10.1016/j. jmatprotec.2014.11.010.   \n[164]J.Schwerdtfeger,R.F.Singer,C.Korner,In situ flaw detection by IR-imaging during electron beam melting,Rapid Prototyp.J.18 (2012) 259-263,htps://doi. 0rg/10.1108/13552541211231572.   \n[165] S.S.Al-Bermani, An investigation into microstructure and microstructural control of additive layer manufactured Ti-6Al-4V byelectron beam melting, Univ.Sheff. Dr.T (2011) 258.(htp://ethos.bl.uk/OrderDetails.do?uin=uk.bl.ethos.555712).   \n[166]M. Galati Electron beam melting process,Elsevier Inc, 2021, htps://doi.rg/ 10.1016/b978-0-12-818411-0.00014-8.   \n[167]N.Hrabe,T. Quinn,Effects of processing on microstructure and mechanical properties of a titanium alloy (Ti-6Al-4V) fabricated using electron beam melting (EBM),part 2:energyinput,rientation,nd location,ater.Sci.Eng.ASruct. Mater.Prop.Microstruct.Process 573 (2013) 271-277,https://doi.org/10.1016/ j.msea.2013.02.065.   \n[168] T. Scharowsky,A. BauereiB, C.Korner,Influence of the hatching strategy on consolidation during selective electron beam melting of Ti-6Al-4V, Int. J.Adv. Manuf. Technol. 92 (2017) 2809-2818,https://doi.org/10.1007/s00170-017- 0375-1.   \n[169] N. Sanaei,A.Fatemi, Defects in additive manufactured metals and their effect on fatigue performance: a state-of-the-art review,Prog.Mater. Sci.117 (2021), 100724, https://doi.org/10.1016/j.pmatsci.2020.100724.   \n[170] W.Yan,W.Ge,Y. Qian,S.Lin,B. Zhou,W.K.Liu,F.Lin,G.J.Wagner,Multiphysics modeling of single/multiple-track defect mechanisms in electron beam selective melting,Acta Mater.134 (2017) 324-333,https://doi.org/10.1016/j. actamat.2017.05.061.   \n[171] M.",
    "summary": "References - Part 19/20",
    "size": 1998
  },
  {
    "name": "2022 - AM - C. B. Carolo, Cooper O. - A review on the influence of process variables on the surface roughness of Ti-6Al-4V by electron b-part-69",
    "projectId": "PyCXNqYMj3tP",
    "fileName": "2022 - AM - C. B. Carolo, Cooper O. - A review on the influence of process variables on the surface roughness of Ti-6Al-4V by electron b.pdf",
