Repository: quickhdsdc/AMAgent

# AM-Agent

This repository contains the code for our paper **"Data-Driven Meets Knowledge-Driven: An LLM‑Agent Framework for Quality Control in Metal Additive Manufacturing"**.

## Abstract

Quality prediction in metal additive manufacturing (AM) has conventionally relied on data-driven models that map process parameters to defect classes or quality metrics. However, these models often fail to generalize across different machines, materials, and process regimes. The emerging knowledge-driven approach based on large language models (LLMs) can interpret literature and expert guidance, yet struggles to deliver quantitative decisions tied to part-specific parameter sets.

File: AgentExperiments/corpus_AM/Ti-6Al-4V.json (part 55 of 71)
[
    "content": "Table 1 Fusionand heat-affected zone (HAZ) measurements for single-track experiments.   \n\n<table><tr><td>Experiment</td><td>Laser power (W)</td><td>Laser speed (mm/s)</td><td>Fusion width (um)</td><td>Fusion depth (um)</td><td>HAZ width (um)</td><td>HAZ depth (um)</td></tr><tr><td>1</td><td>50</td><td>200</td><td>69.7</td><td>14.9</td><td>119.0</td><td>39.7</td></tr><tr><td>2</td><td>60</td><td>300</td><td>83.4</td><td>19.2</td><td>121.8</td><td>40.2</td></tr><tr><td>3</td><td>60</td><td>600</td><td>66.8</td><td>12.4</td><td>107.2</td><td>30.4</td></tr><tr><td>4</td><td>120</td><td>600</td><td>126.1</td><td>42.7</td><td>156.0</td><td>57.8</td></tr><tr><td>5</td><td>240</td><td>600</td><td>211.3</td><td>148.1</td><td>263.5</td><td>169.3</td></tr><tr><td>6</td><td>300</td><td>600</td><td>247.0</td><td>204.0</td><td>310.2</td><td>217.9</td></tr><tr><td>7</td><td>120</td><td>300</td><td>148.4</td><td>53.0</td><td>200.5</td><td>77.0</td></tr><tr><td>8</td><td>120</td><td>1200</td><td>83.9</td><td>19.9</td><td>112.8</td><td>39.7</td></tr><tr><td>9</td><td>120</td><td>1800</td><td>70.1</td><td>15.4</td><td>104.1</td><td>33.0</td></tr><tr><td>10</td><td>120</td><td>150</td><td>235.6</td><td>181.2</td><td>331.2</td><td>204.0</td></tr><tr><td>11</td><td>360</td><td>600</td><td>236.0</td><td>252.9</td><td>305.1</td><td>278.1</td></tr></table>\n\nratios much larger than 1.",
    "summary": "2.Calibration experiments - Part 3/3",
    "size": 1381
  },
  {
    "name": "2023 - Optics and Laser Technology - Cook, Ritchie - Determining the laser absorptivity of Ti-6Al-4V during laser powder bed fusion by c-part-18",
    "projectId": "PyCXNqYMj3tP",
    "fileName": "2023 - Optics and Laser Technology - Cook, Ritchie - Determining the laser absorptivity of Ti-6Al-4V during laser powder bed fusion by c.pdf",
    "content": "The CFD simulations of the experiments were performed with the commercial CFD software FLOW-3D? WELD(Version 2.3.6,Flow Science,Inc.).The models incorporated melt pool formation,free surface movement,melt flow,evaporative heat loss and recoil pressure,Marangoni stirring,a tapered Gaussian laser profile and multiple laser reflections.Each simulation was continued until the melt pool dimensions reached a steady state fromwhich the fusion and HAZ dimensions were extracted for comparison with experimental data.",
    "summary": "3. Simulation methodology",
    "size": 512
  },
  {
    "name": "2023 - Optics and Laser Technology - Cook, Ritchie - Determining the laser absorptivity of Ti-6Al-4V during laser powder bed fusion by c-part-19",
    "projectId": "PyCXNqYMj3tP",
    "fileName": "2023 - Optics and Laser Technology - Cook, Ritchie - Determining the laser absorptivity of Ti-6Al-4V during laser powder bed fusion by c.pdf",
    "content": "# 3.1.Computational domain\nBlock-shaped portions of the Ti-6Al-4V plate were modelled. Due to symmetry across the laser track,only one side of each track needed to be included.The models were made sufficiently long in the direction of laser movement that the fusion zone was essentially constant (less than $1 \\ \\mu \\mathrm { m }$ variation) from the half-way point onward.The necessary model lengths ranged up to $3 . 6 \\mathrm { m m }$ ,depending on the laser speed and power of the particular experiment being simulated.Model heights and (half) widths were set to $3 . 0 \\ \\mathrm { m m }$ and $0 . 3 \\mathrm { m m }$ ,respectively,after testing that greater values had no effect on the melt zone temperatures.A void space of $0 . 2 \\ \\mathrm { m m }$ above the plate surface was added to enable inclusion of vaporisation effects and to accommodate free surface movement.\n\n![](images/d5a82e8de57b2fd52d04ade41280cfdec0134f6e133576101625ad4b1d1c7c08.jpg)  \nFigExp power divided by speed1/2.\n\n![](images/2b0e651d415ce0c9a2d91799f6fea676162fbfc9fe4914bae88bcc21cdb8ac2b.jpg)  \nFig.3.Dependence of the aspect ratio of the fusion zone (depth/width) on laser intensity,measured as laser power/speed1/2.\n\nFig.4 shows both the overall geometry and a zoomed-in view of the mesh for one of the models.Based on a preliminary mesh sensitivity study,a cell size of $4 \\ \\mu \\mathrm { m }$ in the melt region was found to provide adequate accuracy.Graded multi-grid meshes were employed for computational efficiency,with model sizes ranging from $_ { 0 . 6 \\mathrm { M } }$ to $3 . 9 \\mathrm { M }$ cells depending on the experiment conditions.",
    "summary": "3.1.Computational domain",
    "size": 1633
  },
  {
    "name": "2023 - Optics and Laser Technology - Cook, Ritchie - Determining the laser absorptivity of Ti-6Al-4V during laser powder bed fusion by c-part-20",
    "projectId": "PyCXNqYMj3tP",
    "fileName": "2023 - Optics and Laser Technology - Cook, Ritchie - Determining the laser absorptivity of Ti-6Al-4V during laser powder bed fusion by c.pdf",
    "content": "The physical equations underlying the coupled solution of fluid flow and heat transfer are summarised below.In common with virtually all previous simulations of the melt pool region during LPBF [3],they start by approximating that the melt is incompressible with laminar flow and Newtonian viscosity. Then the Navier-Stokes equations for mass and momentum conservation simplify to:\n\n$$\n\\begin{array} { r l } & { \\nabla \\bullet \\boldsymbol { \\nu } = 0 } \\\\ & { \\rho \\frac { \\partial \\boldsymbol { \\nu } } { \\partial t } + \\rho ( \\boldsymbol { \\nu } \\bullet \\nabla ) \\boldsymbol { \\nu } = - \\nabla P + \\mu \\nabla ^ { 2 } \\boldsymbol { \\nu } + \\rho \\boldsymbol { g } - \\rho \\boldsymbol { g } \\beta \\big ( T - T _ { \\mathrm { r e f } } \\big ) + \\boldsymbol { S _ { m } } } \\end{array}\n$$\n\nHere Pis pressure, $\\nu$ is the velocity vector and $\\pmb { g }$ is the acceleration vector due to gravity.The temperature dependence of the viscosity $\\mu$ is included. The melt density $\\rho$ is taken to be constant except that a buoyancy force corresponding to a constant volume expansivity $\\beta$ is applied,represented by the second-last term in eq. (2).Tis the local temperature and $\\mathrm { T _ { r e f } }$ is a reference temperature, set in this work to the liquidus $\\mathrm { { T } _ { L } }$ 、The final vector term $s _ { m }$ represents the remaining momentum source terms which are described shortly.\n\nSince the metal pool region has a free surface,an additional equation is needed to track the vapour interface.Flow-3D uses a conventional volume-of-fluid approach in which the fluid volume fraction at a given point,F,obeys the following conservation equation:\n\n$$\n\\frac { \\partial F } { \\partial t } { + } { \\boldsymbol { v } } \\bullet \\nabla F = 0\n$$\n\nThe energy conservation equation can be expressed in terms of enthalpy h as:\n\n$$\n\\rho \\frac { \\partial h } { \\partial t } + \\rho ( \\nu \\bullet \\nabla ) h = \\nabla \\bullet ( k \\nabla T ) + S _ { h }\n$$",
    "summary": "3.2. Governing equations - Part 1/5",
    "size": 1957
  },
  {
    "name": "2023 - Optics and Laser Technology - Cook, Ritchie - Determining the laser absorptivity of Ti-6Al-4V during laser powder bed fusion by c-part-21",
    "projectId": "PyCXNqYMj3tP",
    "fileName": "2023 - Optics and Laser Technology - Cook, Ritchie - Determining the laser absorptivity of Ti-6Al-4V during laser powder bed fusion by c.pdf",
    "content": "Here $\\mathbf { k }$ is the thermal conductivity and the final term $s _ { h }$ represents remaining enthalpy source terms as described shortly.\n\nFor the phase change calculation,a linear variation of liquid fraction $\\alpha$ is assumed between liquidus and solidus temperatures $\\mathrm { T _ { L } }$ and Ts:\n\n$$\n\\alpha ( T ) = \\begin{array} { l } { 0 i f T < T _ { S } } \\\\ { T - T _ { S } } \\\\ { T _ { L } - T _ { S } } \\\\ { 1 i f T > T _ { L } } \\end{array} { } i f T _ { S } \\leq T \\leq T _ { L }\n$$\n\n![](images/16e8144e5242505809bda908db918ff735b295afa84a490f5c40ce05a3f2d756.jpg)  \nFig.4.Overallgeotryfodeladesetailateooftheate.Eaplesoisforxpermet11withessm.\n\nThe temperature dependence of the enthalpy $\\mathbf { h }$ is expressed as the sum of the integral of specific heat $\\mathsf { c } ( \\mathrm { T } )$ and the latent heat of fusion $\\mathrm { L } _ { \\mathrm { f } } ,$ linearly scaled by liquid fraction:\n\n$$\nh ( T ) = \\int _ { 0 } ^ { T } c ( T ) d T + \\alpha ( T ) L _ { f }\n$$\n\nReturning to the additional terms $s _ { m }$ in the momentum eq. (2),the effect of partial solidification on the metal flow is treated by a mushy zone approach (Carman-Kozeny) in which a drag force proportional to the local velocity is applied to the flow:\n\n$$\nS _ { m } ( \\mathrm { m u s h y z o n e } ) = - C \\big [ ( 1 - \\alpha ) ^ { 2 } / \\big ( \\alpha ^ { 3 } + \\varepsilon \\big ) \\big ] \\nu\n$$\n\nThe constant C in eq.(7) is a value made sufficiently large,looo in the current work,to ensure that velocity drops to zero as a region freezes.\n\nThe surface tension $\\sigma$ is approximated to vary linearly with temperature according to:\n\n$$\n\\sigma ( T ) = \\sigma _ { \\mathrm { r e f } } + \\frac { \\partial \\sigma } { \\partial T } \\left( T - T _ { \\mathrm { r e f } } \\right)\n$$",
    "summary": "3.2. Governing equations - Part 2/5",
    "size": 1778
  },
  {
    "name": "2023 - Optics and Laser Technology - Cook, Ritchie - Determining the laser absorptivity of Ti-6Al-4V during laser powder bed fusion by c-part-22",
    "projectId": "PyCXNqYMj3tP",
    "fileName": "2023 - Optics and Laser Technology - Cook, Ritchie - Determining the laser absorptivity of Ti-6Al-4V during laser powder bed fusion by c.pdf",
    "content": "where $\\sigma _ { \\mathrm { r e f } }$ is the surface tension at a reference temperature $T _ { \\mathrm { r e f } }$ (liquidus $\\mathrm { T _ { L } }$ here) and $\\partial \\sigma / \\partial T$ is the temperature derivative,which is taken to be a constant.The contribution of surface tension to the momentum equation can be expressed as:\n\n$$\nS _ { m } \\mathrm { ( s u r f a c e t e n s i o n ) } = \\sigma \\kappa \\pmb { n } + \\frac { \\partial \\sigma } { \\partial T } [ \\nabla T - ( \\pmb { n } \\bullet \\nabla T ) \\pmb { n } ]\n$$\n\nHere $\\kappa$ is the surface curvature and $\\pmb { n }$ is the (vector) outward normal to the melt surface.The first term in eq.(9) is the effect of surface tension which acts normal to the surface and is incorporated in the pressure boundary condition.The second term represents the Marangoni effect, one of the main fluid flow drivers,and is applied in eq.(2)as a traction force parallel to the surface.\n\nThe flux of atoms escaping as vapour from the liquid metal surface exerts a recoil pressure.The vaporising alloy can be approximated [40,41] as if a pure material with effective physical properties and a molar mass $\\mathbf { M } _ { \\mathrm { A } }$ If the latent heat of vaporisation (at O K) is $\\mathrm { L } _ { \\mathrm { v } } ( 0 )$ and the boiling temperature is $\\mathrm { { T _ { b } } . }$ ，then the recoil pressure at temperature $\\mathrm { T }$ is:\n\n$$\nP _ { r e c } ( T ) \\cong 0 . 5 6 P _ { a t m } e x p \\left[ \\frac { L _ { \\nu } ( 0 ) M _ { A } ( T - T _ { b } ) } { R T T _ { b } } \\right]\n$$\n\nwhere $\\mathrm { R } = 8 . 3 1 4 \\mathrm { J } / \\mathrm { m o l } / \\mathrm { K }$ is the universal gas constant and $\\mathrm { P _ { a t m } }$ is atmospheric pressure.",
    "summary": "3.2. Governing equations - Part 3/5",
    "size": 1716
  },
  {
    "name": "2023 - Optics and Laser Technology - Cook, Ritchie - Determining the laser absorptivity of Ti-6Al-4V during laser powder bed fusion by c-part-23",
    "projectId": "PyCXNqYMj3tP",
    "fileName": "2023 - Optics and Laser Technology - Cook, Ritchie - Determining the laser absorptivity of Ti-6Al-4V during laser powder bed fusion by c.pdf",
    "content": "Evaporation of material from the liquid surface can remove significant heat from the metal pool.The rate of enthalpy removal equals the mass flux multiplied by the total enthalpy per unit mass at the liquid surface.However,in the metal pool simulation,mass is not explicitly removed from the liquid domain so for correct temperature calculation only the latent heat of vaporisation $\\mathrm { L } _ { \\mathrm { v } } ( \\mathrm { T } )$ is applied [3].Then the evaporative heat flux Q becomes [40]:\n\n$$\nQ ( e \\nu a p o r a t i v e c o o l i n g ) = \\phi L _ { \\nu } ( T ) \\sqrt { \\frac { M _ { A } } { 2 \\pi R T } } P _ { a t m } \\mathrm { e x p } \\biggl [ \\frac { L _ { \\nu } ( 0 ) M _ { A } ( T - T _ { b } ) } { R T T _ { b } } \\biggr ]\n$$\n\nHere $\\Phi$ is the evaporation coefficient which is the fraction of the evaporating mass flux which never returns to the liquid surface.The value of 0.82 employed in other published LPBF simulations,really an upper limit [3],was adopted here as well.The latent heat of vaporisation is estimated from the critical temperature $\\mathrm { T _ { c } }$ as:\n\n$$\nL _ { \\nu } ( T ) = L _ { \\nu } ( 0 ) \\sqrt { 1 - \\frac { T ^ { 2 } } { { T _ { c } } ^ { 2 } } }\n$$\n\nThe radiative contribution to cooling of the top surface is:\n\n$$\n\\varrho ( r a d i a t i \\nu e c o o l i n g ) = \\sigma _ { S B } \\varepsilon ( T ^ { 4 } - T _ { a } ^ { 4 } )\n$$\n\nwhere $\\sigma _ { S \\mathrm { B } }$ is the Stefan-Boltzmann constant,ε is the surface emissivity and $\\mathrm { T _ { a } }$ is the ambient temperature. Convective cooling was also added to the top surface:\n\n$$\nQ ( c o n \\nu e c t i \\nu e c o o l i n g ) = h _ { c } ( T - T _ { a } )\n$$",
    "summary": "3.2. Governing equations - Part 4/5",
    "size": 1670
  },
  {
    "name": "2023 - Optics and Laser Technology - Cook, Ritchie - Determining the laser absorptivity of Ti-6Al-4V during laser powder bed fusion by c-part-24",
    "projectId": "PyCXNqYMj3tP",
    "fileName": "2023 - Optics and Laser Technology - Cook, Ritchie - Determining the laser absorptivity of Ti-6Al-4V during laser powder bed fusion by c.pdf",
    "content": "Here $\\mathtt { h _ { c } }$ is a convective heat transfer coefficient which was set in this work to $4 0 \\mathrm { { W / m ^ { 2 } K } }$ The value chosen has negligible efect on the results, as confirmed by sensitivity tests, because convective cooling in the hot zone is negligible compared to conductive,radiative and evaporative cooling.",
    "summary": "3.2. Governing equations - Part 5/5",
    "size": 342
  },
  {
    "name": "2023 - Optics and Laser Technology - Cook, Ritchie - Determining the laser absorptivity of Ti-6Al-4V during laser powder bed fusion by c-part-25",
    "projectId": "PyCXNqYMj3tP",
    "fileName": "2023 - Optics and Laser Technology - Cook, Ritchie - Determining the laser absorptivity of Ti-6Al-4V during laser powder bed fusion by c.pdf",
    "content": "To properly model the laser-material interaction,the treatment incorporated multiple laser reflections.The incident beam was divided into a large number of rays,and each ray tracked through successive reflections until less than $1 \\%$ of the initial ray energy remained,or the ray left the model domain.Each reflection was assumed to be specular with a fraction $\\eta$ of the current energy absorbed and $( 1 \\cdot \\eta )$ reflected.\n\nThe laser power was applied as a Gaussian profile\n\n$$\nI ( r , z ) = \\frac { 2 Q } { \\pi R ^ { 2 } ( z ) } \\exp \\left[ - \\frac { 2 r ^ { 2 } } { R ^ { 2 } ( z ) } \\right]\n$$\n\nwhere $_ { \\mathrm { I } ( r , z ) }$ represents the beam intensity ata radial distance $r$ from the beam axis and a vertical location $\\mathfrak { z }$ relative to the top of the plate.The quantity $\\operatorname { R } ( z )$ is the radius at which beam intensity has fallen to $1 / { \\mathrm e } ^ { 2 }$ of its maximum value. $\\operatorname { R } ( z )$ was set to vary linearly with $\\mathbf { z }$ to represent a beam tapering,based on manufacturer parameters,from $7 1 ~ { \\mu \\mathrm { m } }$ at the top of the plate to a minimum of $3 0 \\mu \\mathrm { m }$ at the focus plane $2 . 5 \\mathrm { m m }$ below. The quantity Q was set individually for each experiment such that the integral over the Gaussian profile matched the total laser power listed in Table 1.The laser beam travelled at the speeds given in Table 1 with the centre of the beam $( r = 0$ ）on the symmetry plane.",
    "summary": "3.3. Laser heating",
    "size": 1494
  },
  {
    "name": "2023 - Optics and Laser Technology - Cook, Ritchie - Determining the laser absorptivity of Ti-6Al-4V during laser powder bed fusion by c-part-26",
    "projectId": "PyCXNqYMj3tP",
    "fileName": "2023 - Optics and Laser Technology - Cook, Ritchie - Determining the laser absorptivity of Ti-6Al-4V during laser powder bed fusion by c.pdf",
    "content": "The material properties required for the flow and thermal equations are generally temperature-dependent.As noted by others [25],obtaining accurate values over the complete range from room temperature to boiling temperatures is challenging despite Ti-6Al-4V being an important alloy.Table 2 sets out the values adopted as the most reliable in the available literature.Temperature-dependent properties are listed as multiple valuesat the indicated temperatures,with linear interpolation applied in between.Since material properties are critical,both to the simulation results and part production in general, some further explanation is warranted:\n\n· Critical temperature is approximated as a weighted average over the individual elements [41].   \n· The latent heat of vaporisation at $_ { 0 \\mathrm { ~ K ~ } }$ was calculated from eq. (12) using the measured value of $9 . 8 3 \\times 1 0 ^ { 6 } \\ \\mathrm { J / k g }$ at the boiling point [42].   \n·In the case of density, the data of Li etal.[43] were preferred as the most accurate up to the solidus and those of Schmon et al.[44] beyond,where the gradient controls the buoyancy term in eq.(2). The sudden $3 \\%$ drop in density at the solidus was spread over the interval from $1 4 0 0 ~ \\mathrm { K }$ to $1 8 7 8 \\ \\mathrm { K }$ to assist model convergence,after confirming with sensitivity tests that this modification had negligible effect on the results.   \n· Thermal conductivities in the solid state were obtained from the extensive table provided by Milosevic and Aleksic [22].However, their measurements ended at $1 5 8 2 \\mathrm { K } .$ Earlier measurements by Boivineau et al. [2O] extend to the melt, but are thought to systematically under-estimate the true conductivity [22]. Therefore,in the\n\nTable 2 Material properties of Ti-6Al-4V employed in simulations.Values are constants or linearly interpolated between the indicated temperatures.   ",
    "summary": "3.4.Material properties - Part 1/3",
    "size": 1912
  },
  {
    "name": "2023 - Optics and Laser Technology - Cook, Ritchie - Determining the laser absorptivity of Ti-6Al-4V during laser powder bed fusion by c-part-27",
    "projectId": "PyCXNqYMj3tP",
    "fileName": "2023 - Optics and Laser Technology - Cook, Ritchie - Determining the laser absorptivity of Ti-6Al-4V during laser powder bed fusion by c.pdf",
    "content": "<table><tr><td>Property (units)</td><td>Values (at Tin K)</td><td>Reference/ S</td></tr><tr><td>Solidus Ts (K)</td><td>1878</td><td>[47]</td></tr><tr><td>Liquidus TL (K)</td><td>1928</td><td>[47]</td></tr><tr><td>Boiling point Tb (K)</td><td>3315</td><td>[47]</td></tr><tr><td>Critical temperature Tc (K)</td><td>7845</td><td>[41]</td></tr><tr><td>Latent heat of fusion Lf (J/kg)</td><td>2.90E5</td><td>[20]</td></tr><tr><td>Latent heat of vaporisation Ly(Tb) (J/kg)</td><td>9.83E6</td><td>[42]</td></tr><tr><td>Molar mass MA (kg)</td><td>0.0467</td><td></td></tr><tr><td>Density (kg/m)</td><td>4430 (300),4393 (1000),4340 (1400), 4106 (1878),4084 (1928),3599 (3000)</td><td>[43,44]</td></tr><tr><td>Thermal conductivity (W/m K-1)</td><td>6.3 (296),14.7 (924),16.2 (954),21.0 (1144),42.7 (1283),25.2 (1430),33.1 (1878),34.6 (1928),63.4 (3500)</td><td>[20,22]</td></tr><tr><td>Specific heat (J kg-1 K-1)</td><td>534 (300),736 (1000),810 (1100),965 (1200),1510 (1275),747 (1400),762 (1650),838 (1878),861 (1928),931</td><td>[22,45]</td></tr><tr><td>Dynamic viscosity (Pa s)</td><td>(2000) 0.0240 (1878),0.0214 (1928),0.0038 (3500)</td><td>[46]</td></tr><tr><td>Surface tension (N/m)</td><td>1610 (1878),1520 (1928),760 (2350), 0 (3515)</td><td>[46]</td></tr></table>\n\ncurrent work it was decided to extrapolate the data of Milosevic and Aleksic to $1 8 7 8 \\ \\mathrm { K }$ and then continue into the melt according to the slopes obtained by Boivineau etal.This means that the values used at high temperatures are 14 to $2 3 ~ \\%$ larger than the data of Boivineau et al.",
    "summary": "3.4.Material properties - Part 2/3",
    "size": 1569
  },
  {
    "name": "2023 - Optics and Laser Technology - Cook, Ritchie - Determining the laser absorptivity of Ti-6Al-4V during laser powder bed fusion by c-part-28",
    "projectId": "PyCXNqYMj3tP",
    "fileName": "2023 - Optics and Laser Technology - Cook, Ritchie - Determining the laser absorptivity of Ti-6Al-4V during laser powder bed fusion by c.pdf",
    "content": "·Specific heat values reported in the literature are more consistent than for thermal conductivity.The data of Milosevic and Aleksic are used here up to $1 4 0 0 ~ \\mathrm { K }$ and those of Kaschnitz et al.[45] at higher temperatures.The temperature dependence of specific heat is far from linear,especially the spike due to the $( \\alpha + \\beta )$ to $\\beta$ phase transition in the vicinity of 1200 to $1 3 0 0 \\mathrm { K } ,$ so required more data points to capture adequately.\n\n·Wunderlich [46] measured the viscosity and surface tension of Ti6Al-4V melts up to about $2 0 0 0 ~ \\mathrm { K } ,$ and found that the properties vary quite strongly with oxygen content.Their data for $0 . 0 9 7 \\mathrm { \\ w t \\% }$ oxygen were chosen since this was closest to the oxygen level in the plate used in the experiments.The viscosity values in Table 2 are extrapolated beyond $2 0 0 0 \\mathrm { K }$ on a linear assumption. Surface tension was extrapolated at constant slope to $2 3 5 0 \\mathrm { K }$ ,and thereafter assumed to fall to a negligible value at the boiling point.",
    "summary": "3.4.Material properties - Part 3/3",
    "size": 1078
  },
  {
    "name": "2023 - Optics and Laser Technology - Cook, Ritchie - Determining the laser absorptivity of Ti-6Al-4V during laser powder bed fusion by c-part-29",
    "projectId": "PyCXNqYMj3tP",
    "fileName": "2023 - Optics and Laser Technology - Cook, Ritchie - Determining the laser absorptivity of Ti-6Al-4V during laser powder bed fusion by c.pdf",
    "content": "Each analysis began with the laser at the left-hand end of the model and a uniform temperature of 293 K (room temperature) throughout and continued until the laser reached the right-hand end of the model. Timesteps were restricted to a maximum of 2E-8 s for accuracy.A user function was added to the Flow-3D code to record the greatest temperature reached in each model cell during the analysis.This result was termed‘Maximum Temperature'and facilitated measurement of the Fusion Zone and HAZ,as described shortly.",
    "summary": "3.5. Solution procedure",
    "size": 514
  },
  {
    "name": "2023 - Optics and Laser Technology - Cook, Ritchie - Determining the laser absorptivity of Ti-6Al-4V during laser powder bed fusion by c-part-30",
    "projectId": "PyCXNqYMj3tP",
    "fileName": "2023 - Optics and Laser Technology - Cook, Ritchie - Determining the laser absorptivity of Ti-6Al-4V during laser powder bed fusion by c.pdf",
    "content": "Fig.5(a) illustrates the temperature distribution near the end of a representative analysis,chosen to show results when the laser power and speed lie within the normal operating window for building Ti-6Al-4V parts.The laser beam is centred on the hot zone at right where the substrate is still molten and a marked depression of the melt pool surface is evident. This melt concavity is typical behaviour during LPBF and caused by the Marangoni-driven surface flow,plus recoil from surface evaporation when laser conditions are more intense.Presentation of the melt circulation pattern seen in the results is omitted here for brevity, being somewhat peripheral to laser absorptivity measurement and similar to those described in great detail by many authors,for example [48].\n\nFig.5(b) plots the Maximum Temperature results for the same analysis.The key point to note is that the Maximum Temperature contours become constant within a short distance of laser travel, reflecting the fact that the melt pool itself quickly reaches a steady state condition. The distance required for this to occur increases with laser power.As mentioned earlier,the model for each experiment was made sufficiently long that this asymptotic region of Maximum Temperature was attained by at most half-way along the block.",
    "summary": "4．Simulation results - Part 1/9",
    "size": 1297
  },
  {
    "name": "2023 - Optics and Laser Technology - Cook, Ritchie - Determining the laser absorptivity of Ti-6Al-4V during laser powder bed fusion by c-part-31",
    "projectId": "PyCXNqYMj3tP",
    "fileName": "2023 - Optics and Laser Technology - Cook, Ritchie - Determining the laser absorptivity of Ti-6Al-4V during laser powder bed fusion by c.pdf",
    "content": "Fusion and HAZ dimensions were extracted from cross-sections of the Maximum Temperature result across the block in the asymptotic region. The fusion zone boundary is represented by the contour at the liquidus temperature (1928 K). The HAZ is delineated by the $( \\alpha + \\beta )$ to $\\beta$ phase transition for which we adopted the value of $1 2 8 0 \\mathrm { ~ K ~ }$ recommended by Milosevic and Aleksic in their recent thermophysical measurements [22].They note a range of variation fromabout 1250 to 1300 K.Previous simulations of the HAZ dimensions formed during LPBF of Ti-6Al-4V employed lower phase transition temperatures $( 1 2 5 3 \\mathrm { K }$ [12] and 1255 K [49]) which were obtained from older data sources.Fortunately,the sensitivity of the HAZ dimensions to this transition temperature uncertainty is minimal; changing the value to $1 2 5 0 \\ \\mathrm { K }$ moves the HAZ boundary by less than $1 \\ \\mu \\mathrm { m }$\n\nFig. 6 compares the Fusion and HAZ profiles extracted in this way with the experimental cross-sections for the same case that was shown in Fig.5.Measurement of the zone dimensions was potentially ambiguous due to the variety of track surface profiles observed, some with a central hump and some also with a slight depression(undercut')on each side.It was therefore crucial to use consistent conventions when extracting the experimental and simulation dimensions.Vertical dimensions were measured at the mid-point of the track cross-section from the final surface location (not the original plate level) down to the zone boundary. Horizontal dimensions were measured between the two points at which the Fusion or HAZ boundary reached the final surface.",
    "summary": "4．Simulation results - Part 2/9",
    "size": 1690
  },
  {
    "name": "2023 - Optics and Laser Technology - Cook, Ritchie - Determining the laser absorptivity of Ti-6Al-4V during laser powder bed fusion by c-part-32",
    "projectId": "PyCXNqYMj3tP",
    "fileName": "2023 - Optics and Laser Technology - Cook, Ritchie - Determining the laser absorptivity of Ti-6Al-4V during laser powder bed fusion by c.pdf",
    "content": "Having established the simulation method,the next step was to run a series of analyses to calibrate the absorptivity value.After some iteration,an absorptivity of O.32 was found to give a reasonable match of the simulated fusion and HAZ dimensions with the experimental data,as plotted in Figs.7 and 8.As a guide, the dashed lines show where the data points would lie in the hypothetical case of a perfect match.That ideal is, of course,not realised due to both simulation error and experimental variability.However,considering that all material properties are fixed and only one global parameter is varied to fit four different experimental measures, the overall agreement is considered very good. The final step was to refine this initial estimate of O.32 for absorptivity,as described later in this section,but some further explanation of the results is first required.\n\nThe largest discrepancies occur in the fusion zone predictions at high laser line energies.The simulations under-estimate the fusion width and, to a lesser extent, depth for the uppermost four data points in Fig.7 (a) and 7 (b).These data points correspond to the four highest values of power/sqrt(speed),which were Experiments 5,6,10 and 11 in Table 1. Previous comparisons of LPBF track simulations with experiment, for both Ti-6Al-4V [50,51] and steels [52-54],have also all under-predicted the track dimensionsat high laser energies.We believe that this trend is related to the onset of a transition to keyhole mode.Such a transition can be seen in both the measured track aspect ratios (refer discussion concerning Fig.3) and in the melt pool simulation results described shortly. An association with keyhole development is also consistent with the observation that fusion zone dimensions are under-predicted but HAZ dimensions are not.",
    "summary": "4．Simulation results - Part 3/9",
    "size": 1815
  },
  {
    "name": "2023 - Optics and Laser Technology - Cook, Ritchie - Determining the laser absorptivity of Ti-6Al-4V during laser powder bed fusion by c-part-33",
    "projectId": "PyCXNqYMj3tP",
    "fileName": "2023 - Optics and Laser Technology - Cook, Ritchie - Determining the laser absorptivity of Ti-6Al-4V during laser powder bed fusion by c.pdf",
    "content": "![](images/f06906f069437ac55f059ec3ef197fa20c82bea670596adceb5173563b405531.jpg)  \nFig.5.Simulations of Experiment 4 (120 W, $6 0 0 \\ \\mathrm { m m } / s$ ） showing (a) temperatures near the end of analysis and (b) the Maximum Temperature reached up to th same time.\n\n![](images/3c9ef235f21e64bbc3a3c735287244c56e968602c47958c63d05570d85cc9f72.jpg)  \nFig.6.Comparison of the track cross-section and the Maximum Temperature simulation results for Experiment 4(120 W, $6 0 0 \\ \\mathrm { m m } / s )$ ,displayed at the same scale. Theexperimental HAZ and fusion zone boundaries are indicated for comparison with the simulation contours at $1 2 8 0 \\ \\mathrm { K }$ (HAZ transition temperature) and 1928 K (liquidus).\n\n![](images/53ca1486acb68de96dabd79fbe7822b4a7a4c29a9501566b70008122d3e7de2a.jpg)  \nFig.7.Compaoofuadessielulssioiltdepthsgtfrngeacet.\n\nTo illustrate the onset of keyhole mode,Fig.9 plots temperatures for the three cases of increasing laser power. The same contour scale from the solidus $( 1 8 7 8 \\ \\mathrm { K } )$ to the boiling point (3315 K) is employed so that colours other than deep blue indicate partial or full melting.At 300 W laser power,the melt surface is just beginning to reach the boiling point inafew places.Noting the length scale,a significant enlargement of the melt pool with laser power is evident,which of course leads to greater fusion zone dimensions.The melt pool transforms from a shallow depression to an increasingly steep cavity and the melt surface also gets bumpier.These waves on the melt surface are a real effect, not numerical error,and seen in many prior simulation and experimental studies as discussed later.Instability of the melt pool is a major contributor to porosity in LPBF,especially at high energy density.",
    "summary": "4．Simulation results - Part 4/9",
    "size": 1769
  },
  {
    "name": "2023 - Optics and Laser Technology - Cook, Ritchie - Determining the laser absorptivity of Ti-6Al-4V during laser powder bed fusion by c-part-34",
    "projectId": "PyCXNqYMj3tP",
    "fileName": "2023 - Optics and Laser Technology - Cook, Ritchie - Determining the laser absorptivity of Ti-6Al-4V during laser powder bed fusion by c.pdf",
    "content": "It is now well-established, particularly by the group at LLNL [1,15], that the laser flux during LPBF is primarily incident on the melt for all regimes other than at very low energy densities.Fig.1O illustrates this observation by plotting the laser flux,as a percentage of maximum, for the same three cases as in Fig. 9.At $6 0 \\mathrm { W }$ ,the heating extends over the whole melt pool and there is also a small amount ahead of the melt pool, on solid material.At $1 2 0 ~ \\mathrm { W }$ ，themelt pool is larger and less than 2 percent of the heating occurs ahead of the melt.At 3oo W,laser heating is applied solely to the melt surface,and concentrated on the leading face of the melt depression.The spots of heating on the rear face stem from reflections off the front face.\n\nThe LLNL group also found that the effective laser absorptivities of plates with and without a powder layer become similar once melting begins [25,55].With all other conditions the same,the steady melt pool behaviour in a powder layer closely resembles that of a bare plate,and the fusion zone dimensions of solidified tracks are also similar [31].To illustrate this point, we modelled a case with a layer of $5 0 \\mu \\mathrm { m }$ diameter spheres spread in a regular array acrossa plate (Fig.11).There are differences in detail,of course.The melt surface lies somewhat deeper in a powder bed which tends to promote multiple laser reflections, increasing the total heat transfer to the metal and therefore the melt volume.Also,variabilityabout the steady state averageis increased bya powder.However,the fundamental heat transfer mechanisms are the same so that laser absorptivity values determined from bare plate experiments are equallyapplicable to powder beds.\n\n![](images/cf9cc6183523e03d77c2aa544143d28e10dab167fb9c0579fce51e07777f09aa.jpg)  \nFig.8Copaofuaedssipladhtthte",
    "summary": "4．Simulation results - Part 5/9",
    "size": 1861
  },
  {
    "name": "2023 - Optics and Laser Technology - Cook, Ritchie - Determining the laser absorptivity of Ti-6Al-4V during laser powder bed fusion by c-part-35",
    "projectId": "PyCXNqYMj3tP",
    "fileName": "2023 - Optics and Laser Technology - Cook, Ritchie - Determining the laser absorptivity of Ti-6Al-4V during laser powder bed fusion by c.pdf",
    "content": "![](images/762d91ebe43ac4067e680c46fef924530db0b688a0b10cb333930d5b374a1051.jpg)  \nFig.9.Temperatures on the symmetry plane during steady conditions for a laser moving at $6 0 0 \\ \\mathrm { m m } / s$ with a power of (a) 60,(b) 120 and (c) 300 W.Note th difering length scales of the plots.\n\nReturning to the calibration of absorptivity,we wish to improve the initial estimate of O.32 for which the simulation results were plotted in Figs.7 and 8.We define the fitting error as the RMS difference between the simulated and experimental dimensions. One route to an optimum absorptivity fit would be to runa large number of additional simulations and adjust absorptivity by ever-smaller amounts to minimise this error. However,a much more efficient method is possible because the dimensions are proportional to laser power,especially in the conduction mode regime,and therefore to absorptivity aswell (refer Fig.2).This means that modifying absorptivity by a factor‘f'which is close to 1 changes each simulated dimension D (fusion or HAZ) by the same factor. Therefore,to calibrate absorptivity we simply find the value of f (call it $\\mathbf { f } _ { \\mathrm { m i n } } )$ which minimises the fitting error:\n\n$$\nE r r o r = \\sum _ { i } { ( f D _ { S i } - D _ { E i } ) } ^ { 2 }\n$$\n\nHere $\\mathrm { D } _ { \\mathrm { S i } }$ is a dimension simulated with an absorptivity of 0.32 in Experiment $\\mathbf { \\vec { i } } ^ { \\prime }$ ，and $\\mathrm { D _ { E i } }$ is the corresponding experimental dimension. The error minimisation is done in a simple spreadsheet calculation and the final fited absorptivity equals $0 . 3 2 \\mathrm { f _ { m i n } }$",
    "summary": "4．Simulation results - Part 6/9",
    "size": 1653
  },
  {
    "name": "2023 - Optics and Laser Technology - Cook, Ritchie - Determining the laser absorptivity of Ti-6Al-4V during laser powder bed fusion by c-part-36",
    "projectId": "PyCXNqYMj3tP",
    "fileName": "2023 - Optics and Laser Technology - Cook, Ritchie - Determining the laser absorptivity of Ti-6Al-4V during laser powder bed fusion by c.pdf",
    "content": "In Table 3,we show the absorptivity values calculated in this manner based upon various subsets of the experimental data.This approach of fitting data subsets gives a better idea of the uncertainty in the overall calibration.The first column gives the values obtained just from the 7 experiments conducted in the conduction mode,for which the assumed linearity of dimensions with laser power (and absorptivity) is an excellent approximation.The values range from 0.252 to 0.295 and we determine the fitted absorptivity to be 0.27 with a precision of $+ / - 0 . 0 2$\n\n![](images/e2726f38fb26210f410be6ab1b7ceb76e7ede328b9fcd6f6335e3f2d88decfcc.jpg)  \nFig.10.2D section plots of laser flux for laser moving at $6 0 0 \\ \\mathrm { m m } / s$ with power 60,120 and 30o W.Note differing length scale bars.\n\n![](images/e069055fdbec0fdb1a9fdc1c070f17da095fd6083fc78ee00d7c3fa21b16ed56.jpg)  \nFig.11.Steady temperatures for 120 W laser moving at $6 0 0 \\ \\mathrm { m m } / s$ with (top) no powder and (bottom) $5 0 ~ { \\mu \\mathrm { m } }$ diameter particles.Plotted in 3D view at sam size scale.\n\nIf all experiments are fitted (last column in Table 3), significantly larger absorptivity values are obtained which average to O.33;we discuss this behaviour in the next section.",
    "summary": "4．Simulation results - Part 7/9",
    "size": 1267
  },
  {
    "name": "2023 - Optics and Laser Technology - Cook, Ritchie - Determining the laser absorptivity of Ti-6Al-4V during laser powder bed fusion by c-part-37",
    "projectId": "PyCXNqYMj3tP",
    "fileName": "2023 - Optics and Laser Technology - Cook, Ritchie - Determining the laser absorptivity of Ti-6Al-4V during laser powder bed fusion by c.pdf",
