Repository: quickhdsdc/AMAgent

# AM-Agent

This repository contains the code for our paper **"Data-Driven Meets Knowledge-Driven: An LLM‑Agent Framework for Quality Control in Metal Additive Manufacturing"**.

## Abstract

Quality prediction in metal additive manufacturing (AM) has conventionally relied on data-driven models that map process parameters to defect classes or quality metrics. However, these models often fail to generalize across different machines, materials, and process regimes. The emerging knowledge-driven approach based on large language models (LLMs) can interpret literature and expert guidance, yet struggles to deliver quantitative decisions tied to part-specific parameter sets.

File: AgentExperiments/corpus_AM/Ti-6Al-4V.json (part 56 of 71)
[
    "content": "We next evaluated the total uncertainty in thecalibrated absorptivity values as a sum of random and systematic contributions. Random errors, which arise here chiefly from experimental sources such as fluctuations in the dimensions along each track,are responsible for the deviations in Figs.7 and 8 from the ideal 1:1 match.These random errors,which create the range in the values reported in Table 3 and the corresponding uncertainty in their averages,could be reduced by measuring more tracks and more cross-sections along each track.By contrast,errors in the laser power calibration and the high-temperature material properties used in the simulations (refer Section 3.4) create systematic shifts in all the fitted absorptivity values.The absorptivity error arising from a given material property depends on both the degree of uncertainty and the sensitivity of the simulated fusion and HAZ dimensions to that property.Sensitivity analyses of the properties listed in Table 2 established that thermal conductivity and specific heat are the predominant error sources due to their relatively large uncertainties and thermal diffusivity being a key determinant of melt pool dimensions.The estimated uncertainty in each property at high temperatures is up to $5 \\%$ [22].To gauge the resultant error,simulations were run with a $5 \\ \\%$ change in thermal conductivity or specific heat,applied across all temperatures to be conservative.These produced $3 \\%$ changes in average fusion and HAZ dimensions for each property,and therefore in absorptivity as well.In summary,the main sources of error are $3 \\%$ from laser energy, $3 \\%$ from specific heat, $3 \\%$ from thermal conductivity and $+ / - 0 . 0 2$ from experimental precision.As these errors are independent, theyare combined in quadrature and our measured value of Ti-6Al-4V absorptivity in conduction mode is $0 . 2 7 + / \\mathrm { - } \\ 0 . 0 3$\n\nTable 3 Absorptivity values fitted to various subsets of experimental data.   ",
    "summary": "4．Simulation results - Part 8/9",
    "size": 1985
  },
  {
    "name": "2023 - Optics and Laser Technology - Cook, Ritchie - Determining the laser absorptivity of Ti-6Al-4V during laser powder bed fusion by c-part-38",
    "projectId": "PyCXNqYMj3tP",
    "fileName": "2023 - Optics and Laser Technology - Cook, Ritchie - Determining the laser absorptivity of Ti-6Al-4V during laser powder bed fusion by c.pdf",
    "content": "<table><tr><td>Dimension</td><td>Absorptivity fitted to conduction mode experiments</td><td>Absorptivity fitted to all experiments</td></tr><tr><td>Fusion width</td><td>0.295</td><td>0.373</td></tr><tr><td>Fusion depth</td><td>0.263</td><td>0.344</td></tr><tr><td>HAZ width</td><td>0.279</td><td>0.305</td></tr><tr><td>HAZ depth</td><td>0.252</td><td>0.317</td></tr><tr><td>Average of absorptivities</td><td>0.27+/- 0.02</td><td>0.33+/-0.03</td></tr></table>",
    "summary": "4．Simulation results - Part 9/9",
    "size": 458
  },
  {
    "name": "2023 - Optics and Laser Technology - Cook, Ritchie - Determining the laser absorptivity of Ti-6Al-4V during laser powder bed fusion by c-part-39",
    "projectId": "PyCXNqYMj3tP",
    "fileName": "2023 - Optics and Laser Technology - Cook, Ritchie - Determining the laser absorptivity of Ti-6Al-4V during laser powder bed fusion by c.pdf",
    "content": "In discussing the absorptivity data,we must distinguish between two regimes identified in the results.These are the conduction mode normally used for LPBF and the higher power keyhole mode. Our absorptivity measurement in the conduction mode regime represents the intrinsic material property of the Ti-6Al-4V melt surface.The higher value obtained when all experiments were considered suggests that the model is missing some physical mechanism which increases heat transfer to the substrate when the keyhole forms.First,though,we discuss the conduction mode results.\n\nThe melt absorptivity value of $0 . 2 7 + / \\cdot 0 . 0 3$ we find during LPBF in normal operating conditions is consistent with Ti-6Al-4V data published for other melt processes (Table 4).In an investigation of laser milling with a $1 . 0 7 0 \\mu \\mathrm { m }$ Yb:YAG laser, Zamani et al. [56] mention determining an absorptivity of $0 . 2 7 ~ + / - ~ 0 . 0 3$ based on‘metallographic studies accompanied by numerical simulation'.No further detail of their method is given but it is presumed to be analogous to that employed here.Rai etal.[57] employedan absorptivity of O.30 to model keyhole welds formed in Ti-6Al-4V plates by a $1 . 0 6 4 ~ \\mu \\mathrm { m }$ Nd:YAG laser. This value is not referenced but their prior work [58] describes how to measure absorptivity by matching simulation results to weld geometry. Laboratory measurements of molten Ti-6Al-4V absorptivity are scarce, as outlined earlier.Ye etal.[25] used a $1 . 0 8 ~ { \\mu \\mathrm { m } }$ laser to heat various powders and,with some heat loss assumptions,applied a calorimetric method to obtain the effective melt absorptivity.Most values were increased by reflection and keyhole effects but their minimum of 0.26, obtained fora bare plate at low laser power,should approximate the intrinsic absorptivity.By measuring backscattering with a stationary",
    "summary": "5．Discussion - Part 1/10",
    "size": 1893
  },
  {
    "name": "2023 - Optics and Laser Technology - Cook, Ritchie - Determining the laser absorptivity of Ti-6Al-4V during laser powder bed fusion by c-part-40",
    "projectId": "PyCXNqYMj3tP",
    "fileName": "2023 - Optics and Laser Technology - Cook, Ritchie - Determining the laser absorptivity of Ti-6Al-4V during laser powder bed fusion by c.pdf",
    "content": "Table 4 Intrinsic absorptivity values for Ti-6Al-4V at $1 . 0 7 ~ \\mu \\mathrm { m }$ relevant to LPBF conditions.   \n\n<table><tr><td>Absorptivity</td><td>Method of determination</td><td>Reference</td></tr><tr><td>0.27+/- 0.03</td><td></td><td>This work</td></tr><tr><td>0.27+/- 0.03</td><td>Simulation of laser milling experiments</td><td>[56]</td></tr><tr><td>0.30</td><td>Simulation of laser keyhole welding</td><td>[57]</td></tr><tr><td>0.26</td><td>Calorimetry</td><td>[25]</td></tr><tr><td>0.33+/- 0.03</td><td>Light scattering</td><td>[27]</td></tr></table>\n\n$1 . 0 7 0 \\mu \\mathrm { m }$ laser, Simonds et al.[27] observed an absorptivity of $0 . 3 3 + / \\mathrm { - }$ 0.03 for molten Ti-6Al-4V during a $2 \\ m s$ period before a keyhole developed.Emissivity data for molten Ti-6Al-4V have also been recorded (0.395 by Cezairliyan etal.[17] and O.35-0.40 by Boivineau et al. [20]) but at wavelengths of O.65 and $0 . 6 8 ~ \\mu \\mathrm { m }$ ,respectively,so significantly lower values would be expected at LPBF wavelengths.We conclude that our value of $0 . 2 7 + / - \\ : 0 . 0 3$ falls within the range of the relevant melt data and turn now to a discussion of the behaviour at high laser power.",
    "summary": "5．Discussion - Part 2/10",
    "size": 1205
  },
  {
    "name": "2023 - Optics and Laser Technology - Cook, Ritchie - Determining the laser absorptivity of Ti-6Al-4V during laser powder bed fusion by c-part-41",
    "projectId": "PyCXNqYMj3tP",
    "fileName": "2023 - Optics and Laser Technology - Cook, Ritchie - Determining the laser absorptivity of Ti-6Al-4V during laser powder bed fusion by c.pdf",
    "content": "The apparent increase in effective absorptivity which we observe at higher laser powers is a commonly observed phenomenon in LPBF. Virtually all melt pool CFD simulations which include validation against experimental track dimensions report discrepancies very reminiscent of those found in the current work, namely that the fusion width and depth are under-predicted when the energy density is increased. Such underprediction is seen for a range of build materials (Ti-6Al-4V [50,51], steels [52-54],Mo [54],Ni alloy [59]) with the maximum error ranging from about 20 to $5 0 ~ \\%$ 、All these studies employed a constant absorptivity which produced a good match of the simulated dimensions with experiment at lower laser powers.Omission of multiple laser reflections from some of these simulations contributed to under-prediction but it still occurred even when reflected rays were included,like in the current work.\n\nThere are two characteristics of the data at high laser power that need to be reconciled.The most obvious is that the fusion zone width is underestimated,and to a lesser extent the depth.The other is that the HAZ dimensions remain well-predicted.This finding about the HAZ is significant as,to the authors'knowledge,no previous simulations of LPBF have investigated this aspect. (Karayagiz etal.[49] did compare simulated HAZ dimensions to experiment but only in conduction mode with a single combination of laser power and speed.) The HAZ finding adds an important constraint on explanations for the high-power behaviour.We now explore a variety of possible causes,including those put forward in the literature.",
    "summary": "5．Discussion - Part 3/10",
    "size": 1630
  },
  {
    "name": "2023 - Optics and Laser Technology - Cook, Ritchie - Determining the laser absorptivity of Ti-6Al-4V during laser powder bed fusion by c-part-42",
    "projectId": "PyCXNqYMj3tP",
    "fileName": "2023 - Optics and Laser Technology - Cook, Ritchie - Determining the laser absorptivity of Ti-6Al-4V during laser powder bed fusion by c.pdf",
    "content": "The assumption of a constant intrinsic absorptivity,as applied in the current simulations,must first be examined.For example,a melt absorptivity that increased with temperature might improve the calibration.However,such a temperature dependence appears unlikely since laboratory emissivity data for molten Ti6Al4V[2O] and Ti [6O] display, if anything,a slight tendency towards the opposite trend.Perhaps the increasing fraction of laser power incident on molten rather than solid surfaces might somehow be responsible.This explanation can also be discounted as the fraction is already close to 1.O (refer Fig.1O) and,in any case,melt absorptivity is markedly lower than the solid absorptivity so that a larger fraction would reduce the laser heating.\n\nAnother possibility is that the laser beam width increases at high power for some reason.We tested this idea with a sensitivity test based on Experiment 6,which at 30o W and $6 0 0 \\mathrm { m m } / s$ exemplifies the keyhole regime.The simulated fusion zone width and depth were l68 and 180 $\\mu \\mathrm { m }$ ,respectively,both under-predicting the experimental values of 247 and $2 0 4 \\mu \\mathrm { m }$ as we have noted.When the analysis was repeated with the beam width increased by $1 0 ~ \\%$ (at constant total power),the simulated width increased to $1 8 2 \\mu \\mathrm { m }$ but the depth decreases, to $1 6 3 \\mu \\mathrm { m }$ .From this and other tests,we found that broadening the beam to better match the experimental width enlarges the contact area of the melt pool with the underlying substrate so that the depth drops,and faster than the width increases.The overall agreement is not improved so it is concluded that the calibration mismatch is not simply due to error in the beam width.",
    "summary": "5．Discussion - Part 4/10",
    "size": 1757
  },
  {
    "name": "2023 - Optics and Laser Technology - Cook, Ritchie - Determining the laser absorptivity of Ti-6Al-4V during laser powder bed fusion by c-part-43",
    "projectId": "PyCXNqYMj3tP",
    "fileName": "2023 - Optics and Laser Technology - Cook, Ritchie - Determining the laser absorptivity of Ti-6Al-4V during laser powder bed fusion by c.pdf",
    "content": "The remaining explanation for under-prediction in the keyhole regime is that energy transfer from the laser beam to the substrate is enhanced by some mechanism which is missing from current LPBF models.It appears more complex than just invoking an effective absorptivity greater than the intrinsic material value.We simulated that case with a sensitivity test based on Experiment 6; increasing the absorptivity by $2 0 \\%$ increased the fusion width and depth by $1 3 \\%$ and 26 $\\%$ ,respectively.Although these movements are in the desired direction, we require the width to increase faster than depth for an improved experimental match.Furthermore,the associated increases in HAZ width anddepth ( $1 6 ~ \\%$ and $2 4 ~ \\%$ respectively) move both dimensions away from the experimental results.In general terms,we conclude that improving the model agreement with keyhole mode results requires slightly more heat deposition and,more importantly,a partial redistribution from the beam centre out toward larger radii. There are several mechanisms operating in the keyhole regime which might create such behaviour,and we start by examining vapour effects.",
    "summary": "5．Discussion - Part 5/10",
    "size": 1153
  },
  {
    "name": "2023 - Optics and Laser Technology - Cook, Ritchie - Determining the laser absorptivity of Ti-6Al-4V during laser powder bed fusion by c-part-44",
    "projectId": "PyCXNqYMj3tP",
    "fileName": "2023 - Optics and Laser Technology - Cook, Ritchie - Determining the laser absorptivity of Ti-6Al-4V during laser powder bed fusion by c.pdf",
    "content": "The vapour produced by melt evaporation has several influences to consider.First,it exerts a drag force on the melt surface.In laser welding,this can broaden the keyhole by pushing the liquid outward around the keyhole rim [61,62] and thereby increase the fusion zone width.It is an open question whether vapour drag can similarly broaden the melt pool in LPBF,but it seems likely.We know that vapour release creates a recoil pressure which can depress the melt surface.(For example, removing the recoil pressure term from the simulation of Experiment 6 reduces the fusion zone depth from 180 to $8 5 \\mu \\mathrm { m }$ .) The vapour jet is also sufficiently powerful to entrain powder particles adjacent to the track and then eject them,along with spattered melt droplets [63,64].Second, the vapour plume can attenuate the incident laser beam.This is wellestablished in welding and also seen in LPBF where fine metal particles in the vapour, smaller than $1 0 0 \\ \\mathrm { n m }$ ,reduce laser intensity by Rayleigh scattering [65-67].For Ti6Al4V in LPBF conditions,Ye etal. [25] found a $1 0 \\%$ reduction in effective absorptivity was necessary to match experimental data and ascribed it to this scattering mechanism.In keyhole welding applications,the plume often broadens the heating profile as well [66].However,this is largely due to inverse Bremsstrahlung heating [57] which is absent for the shorter laser wavelengths used in LPBF [67,68].For LPBF,it is even conceivable that a vapour concentration in the keyhole could trap radiation and narrow the heating profile,if that extra heat is efficiently transferred to the keyhole wall.",
    "summary": "5．Discussion - Part 6/10",
    "size": 1642
  },
  {
    "name": "2023 - Optics and Laser Technology - Cook, Ritchie - Determining the laser absorptivity of Ti-6Al-4V during laser powder bed fusion by c-part-45",
    "projectId": "PyCXNqYMj3tP",
    "fileName": "2023 - Optics and Laser Technology - Cook, Ritchie - Determining the laser absorptivity of Ti-6Al-4V during laser powder bed fusion by c.pdf",
    "content": "Next,we turn our attention to the influence of the keyhole surface geometry on laser heating. The keyhole geometry is highly unstable because of the complex interplay between laser heating,multiple reflections,shadowing,vapour emission with associated recoil, Marangoni stirring and other factors.The considerable literature on this behaviour forkeyhole laserwelding,reviewed recently [62],is largelyapplicable to LPBF as well.A detailed description is not attempted here but we note some key observations from recent X-ray imaging of LPBF [69,70]. Because the melt surface is removed faster than beam velocity [71],a periodic series of'humps’run down the front of the keyhole surface, sized up toa few tens of $\\mu \\mathrm { m }$ 、Avariety of other surface oscillations are seen,some generated by the collapse of vapour pockets created by reflection concentrations on the rear keyhole wall. The fluctuations of keyhole shape increase with laser energy and create pinched-off voids that impact part quality as unwanted porosity.All these geometric perturbations increase the overall energy transfer by producing more laser reflections than would arise from a simple concavity.The Fresnel behaviour,i.e. that the intrinsic absorptivity passes through a peak at high angles of incidence,augments the overall absorption still further [13].Surface instabilities generated by melt evaporation on an even smaller scale,similar to or less than the laser wavelength,can enhance laser absorption by trapping reflections.This is usually regarded as an increase in intrinsic absorptivity. Such ‘micro-roughness’is thought to occur from surface ripples generated by vapour drag,predicted theoretically by Golubev[72],or from the related Rayleigh-Taylor instability of a gas moving over a denser fluid.The latter phenomenon was invoked by Schneider et al.",
    "summary": "5．Discussion - Part 7/10",
    "size": 1842
  },
  {
    "name": "2023 - Optics and Laser Technology - Cook, Ritchie - Determining the laser absorptivity of Ti-6Al-4V during laser powder bed fusion by c-part-46",
    "projectId": "PyCXNqYMj3tP",
    "fileName": "2023 - Optics and Laser Technology - Cook, Ritchie - Determining the laser absorptivity of Ti-6Al-4V during laser powder bed fusion by c.pdf",
    "content": "[28] to explain a jump in absorptivity when high energy densities were reached during laser drilling of metal plates,after they eliminated alternatives such as plume absorption or multiple reflections.\n\nThe melt flow pattern constitutes another source of possible causes for the under-prediction of fusion dimensions since heat transfer from the melt to the substrate relies on convection as well as conduction.\n\nHigh-speed X-ray imaging of tracer particles has recently provided the first detailed 3D visualisations of flow during LPBF [73].The melt circulation pattern in conduction mode is (relatively) simple and welldescribed by CFD simulations which incorporate Marangoni stirring and buoyancy,such as in the current work,so CFD heat transfer predictions should be accurate in this regime.However,as laser intensity increases into the keyhole regime,the observed flow pattern becomes more complex with at least half a dozen shifting vortices observed [73]. Vapour recoil and vapour shearadd to the fluid forces,with rapid smallscale surface fluctuations creating further complication.Even advanced simulations cannot accurately capture all this behaviour at present. Since convective heat transfer is thought to dominate conduction in the keyhole (Peclet numbers of order 10 are observed there [73]),any error in the simulated flow could affect the predicted fusion dimensions.Some sensitivity tests based on the Experiment 6 simulation were therefore conducted.To gauge the effect of the overall velocity magnitudes,melt viscosity was increased by a factor of 2.Although the melt kinetic energy decreased by about $3 0 \\ \\%$ ，the fusion width and depth changed (decreased) by only $1 \\%$ and $5 \\%$ ,respectively,and the HAZ even less.To determine the sensitivity to the degree of lateral circulation,the Marangoni driving force was increased by $5 0 ~ \\%$ .The melt kinetic energy increased by about $1 0 ~ \\%$ ,but the fusion and HAZ dimension changes were less than $2 \\%$",
    "summary": "5．Discussion - Part 8/10",
    "size": 1982
  },
  {
    "name": "2023 - Optics and Laser Technology - Cook, Ritchie - Determining the laser absorptivity of Ti-6Al-4V during laser powder bed fusion by c-part-47",
    "projectId": "PyCXNqYMj3tP",
    "fileName": "2023 - Optics and Laser Technology - Cook, Ritchie - Determining the laser absorptivity of Ti-6Al-4V during laser powder bed fusion by c.pdf",
    "content": "The final aspect to consider is the possibility of turbulent melt flow effects.As with virtually all published CFD simulations of LPBF,melt flow has been modelled here as laminar.Although turbulence has not been detected by direct methods such as flow visualisation of welding [74] or LPBF [73] melt pools,the Reynolds numbers during LPBF exceeds the accepted criterion of 6oo for the onset of turbulence in locations where vapour production is strong [15].Detailed numerical analyses of turbulence generated by Marangoni flow in simplified melt geometries also indicate that turbulence is probably present in LPBF conditions [75].However,note that turbulence does not actually affect melt heat transfer unless convection dominates conduction and turbulent eddy thermal difusivity is significant compared to molecular thermal diffusivity.From a scaling analysis of Marangoni flow,Chakraborty and Chakraborty [76] defined Prandtl number threshold values required to satisfy these two conditions,each being a function of the pool aspect ratio and a dimensionless number involving the surface driving force and melt properties.It is not clear whether turbulence is important in the current experiments.We examined the Experiment 6 results and obtained ambiguous Reynolds numbers,above or below 600 depending on the method of estimation,but did find that the two Prandtl number criteria were satisfied.Using approximations described by Kidess etal.[75],we estimated the eddy diffusivity to be similar to the molecular diffusivity.To approximate that eddy diffusivity contribution, we re-ran the Experiment 6 simulation with the melt thermal conductivity doubled and observed a spreading of the melt pool,with a $1 0 ~ \\%$ increase in fusion zone width and $7 \\%$ reduction in depth. On the other hand, we directly implemented a k-ε turbulence model in another test simulation and found it had less than $2 \\%$ effect on the fusion and HAZ dimensions.",
    "summary": "5．Discussion - Part 9/10",
    "size": 1946
  },
  {
    "name": "2023 - Optics and Laser Technology - Cook, Ritchie - Determining the laser absorptivity of Ti-6Al-4V during laser powder bed fusion by c-part-48",
    "projectId": "PyCXNqYMj3tP",
    "fileName": "2023 - Optics and Laser Technology - Cook, Ritchie - Determining the laser absorptivity of Ti-6Al-4V during laser powder bed fusion by c.pdf",
    "content": "Taken together,all the above results indicate that errors in the flow pattern and turbulence were not significant contributors to the dimensional discrepancies observed here.",
    "summary": "5．Discussion - Part 10/10",
    "size": 174
  },
  {
    "name": "2023 - Optics and Laser Technology - Cook, Ritchie - Determining the laser absorptivity of Ti-6Al-4V during laser powder bed fusion by c-part-49",
    "projectId": "PyCXNqYMj3tP",
    "fileName": "2023 - Optics and Laser Technology - Cook, Ritchie - Determining the laser absorptivity of Ti-6Al-4V during laser powder bed fusion by c.pdf",
    "content": "We have successfully determined the absorptivity of Ti-6Al-4V during laser powder bed fusion by calibrating simulation against experiment.The value obtained of $0 . 2 7 + / - 0 . 0 3$ can be applied to simulate part production during normal (conduction mode) conditions.It is better suited to that purpose than laboratory-based data as it is obtained in-situ on the actual melt surface at realistic laser angles and wavelength $( 1 . 0 7 ~ \\mu \\mathrm { m } )$ ．The value is consistent with Ti-6Al-4V absorptivities measured during other laser processes (milling and welding).It falls near the lower end of the range used in most Ti-6Al-4V LPBF simulations to date,which implies that many studies may have over-estimated the heat supplied to the part.\n\nMore importantly,the same method of calibrated simulation can be adopted to find the absorptivity of other materials commonly used in LPBF,such as ferrous,aluminium and nickel-based alloys.Having established the simulation methodology,the experimental procedure is relatively straightforward.The uncertainty in the fitted absorptivity value can of course be reduced by performing a larger set of experiments.Perhaps the greatest difficulty is in sourcing the hightemperature material properties required for accurate simulation,and upon which the absorptivity calibration relies.It is hoped that the table of material properties assembled here for Ti-6Al-4V will assist other researchers and be updated as better measurements are published.",
    "summary": "6．Conclusions - Part 1/3",
    "size": 1493
  },
  {
    "name": "2023 - Optics and Laser Technology - Cook, Ritchie - Determining the laser absorptivity of Ti-6Al-4V during laser powder bed fusion by c-part-50",
    "projectId": "PyCXNqYMj3tP",
    "fileName": "2023 - Optics and Laser Technology - Cook, Ritchie - Determining the laser absorptivity of Ti-6Al-4V during laser powder bed fusion by c.pdf",
    "content": "At high laser intensities,the system transitions from conduction to keyhole mode and the fusion zone dimensions,especially width,are observed to exceed simulation predictions.This is seen in other studies, but the current work goes further by also comparing the dimensions of the heat-affected zone in this regime with simulations.The HAZ is found to still be quite well-predicted,which implies that the fusion zone discrepancies stem mainly from under-estimating the breadth of heat transfer to the part,rather than the amount.Possible causes were examined in the three broad categories of vapour plume,keyhole surface geometry and melt pool flow effects.In the first category,broadening of the keyhole aperture by vapour drag and broadening of the laser beam by Rayleigh scattering off metal particles in the plume both appear possible.With regard to keyhole geometry,it is likely that multiple laser reflections are under-estimated by not fully capturing the detail of surface waves and perturbations,and micro-roughness of the melt surface would also increase absorption. In the third category,sensitivity analyses indicated that flow circulation error or turbulence were not significant causes,at least for the experiments here.",
    "summary": "6．Conclusions - Part 2/3",
    "size": 1233
  },
  {
    "name": "2023 - Optics and Laser Technology - Cook, Ritchie - Determining the laser absorptivity of Ti-6Al-4V during laser powder bed fusion by c-part-51",
    "projectId": "PyCXNqYMj3tP",
    "fileName": "2023 - Optics and Laser Technology - Cook, Ritchie - Determining the laser absorptivity of Ti-6Al-4V during laser powder bed fusion by c.pdf",
    "content": "Further progress in delineating the under-prediction causes in keyhole mode will require advances in simulation capabilities.Most of the missing physical mechanisms have previously been simulated but only as part of models with a restricted scope. For example,one group has been able to simulate vapour-driven particle motion during LPBF [64],but not yet with a coupling to melt flow.Another group reconstructed actual keyhole surface geometries during laser welding from high-speed imagery and simulated laser absorption in considerable detail,including shadowing and the Fresnel angular dependence [77] of multiple reflections.Combining all the required individual capabilities into an all-encompassing model is very challenging but necessary for an accurate description of LPBF keyhole behaviour since most effects are strongly coupled.Reliable material data are essential to underpin such development and we believe that in-situ absorptivities determined by the method we have outlined will assist in that regard.",
    "summary": "6．Conclusions - Part 3/3",
    "size": 1017
  },
  {
    "name": "2023 - Optics and Laser Technology - Cook, Ritchie - Determining the laser absorptivity of Ti-6Al-4V during laser powder bed fusion by c-part-52",
    "projectId": "PyCXNqYMj3tP",
    "fileName": "2023 - Optics and Laser Technology - Cook, Ritchie - Determining the laser absorptivity of Ti-6Al-4V during laser powder bed fusion by c.pdf",
    "content": "Peter S.Cook:Conceptualization,Methodology,Software,Investigation,Formal analysis,Validation, Writing - original draft, Writing - review & editing.David J.Ritchie:Investigation，Resources,Data curation, Visualization, Writing-review & editing.\n\n# Declaration of Competing Interest\nThe authors declare that they have no known competing financial interests or personal relationships that could have appeared to influence the work reported in this paper.\n\n# Data availability\nData will be made available on request.\n\n# Acknowledgements\nThe authors are grateful to Drs Sri Lathabai, Tony Murphy and Vu Nguyen of CSIRO for valuable discussions and comments.This research did not receive any specific grant from funding agencies in the public, commercial, or not-for-profit sectors.",
    "summary": "CRediT authorship contribution statement",
    "size": 775
  },
  {
    "name": "2023 - Optics and Laser Technology - Cook, Ritchie - Determining the laser absorptivity of Ti-6Al-4V during laser powder bed fusion by c-part-53",
    "projectId": "PyCXNqYMj3tP",
    "fileName": "2023 - Optics and Laser Technology - Cook, Ritchie - Determining the laser absorptivity of Ti-6Al-4V during laser powder bed fusion by c.pdf",
    "content": "[1] W.E. King, A.T. Anderson, R.M. Ferencz, N.E. Hodge, C. Kamath, S.A. Khairallh, A. M. Rubenchik, Laser powder bed fusion additive manufacturing of metals; physics, computational, and materials challenges, Appl. Phys. Rev. 2 (2015).   \n[2] W. Yan,S.Lin, O.L. Kafka, Y.Lian, C. Yu, Z. Liu, J. Yan, S. Wolff, H. Wu, E. NdipAgbor,M. Mozaffar, K. Ehmann, J. Cao, G.J. Wagner, W.K. Liu, Data-driven multiscale multi-physics models to derive process-structure-property relationships for additive manufacturing, Comput. Mech. 61 (5) (2018) 521-541. [3] P.S. Cook, A.B. Murphy, Simulation of melt pool behaviour during additive manufacturing: Underlying physics and progress, Addit. Manuf. 31 (202O) 100909.   \n[4] H.L. Wei, T. Mukherjee, W. Zhang, J.S. Zuback, G.L. Knapp, A. De, T. DebRoy, Mechanistic models for additive manufacturing of metalic components, Prog. Mater Sci. 116 (2021) 100703.   \n[5] J. Gockel, J. Beuth, Understanding Ti-6Al-4V microstructure control in additive manufacturing via process maps, in: 24th International SFF Symposium - An Additive Manufacturing Conference, 2013, pp. 666-674.   \n[6] M. Megahed, H.-W. Mindt, J. Willems, P. Dionne,L. Jacquemetton, J. Craig, P. Ranade, A. Peralta,LPFright the fist tme-therightmix betwee modeling and experiments, Integrating Mater. Manuf. Innov. 8 (2) (2019) 194-216.   \n[7]T. DebRoy, W. Zhang,J. Turner,S.S.Babu, Building digital twins of 3D printing machines, Scripta Materialia 135 (2017) 119-124.   \n[8] W.M. Steen, J.Mazumder,Laser Material Processing,Springer (2010).   \n[9]J.E.Blackburn,Understandingporosityformationand preventionwhenwelding titanium alloys with $1 \\ \\mu \\mathrm { m }$ wavelength laser beams, School of Mechanical, Aerospace and Civil Engineering, University of Manchester,PhD thesis (2011).   \n[10] B.Engel, D.L.Bourell, Titaniumalloypowderpreparation for selective laser sintering, Rapid Prototyp. J. 6 (2) (2000) 97-106.   \n[11] L. Li, K. Yu, K. Zhang, Y.",
    "summary": "References - Part 1/8",
    "size": 1947
  },
  {
    "name": "2023 - Optics and Laser Technology - Cook, Ritchie - Determining the laser absorptivity of Ti-6Al-4V during laser powder bed fusion by c-part-54",
    "projectId": "PyCXNqYMj3tP",
    "fileName": "2023 - Optics and Laser Technology - Cook, Ritchie - Determining the laser absorptivity of Ti-6Al-4V during laser powder bed fusion by c.pdf",
    "content": " Liu, Study of Ti-6Al-4V alloy spectral emissivity characteristics during thermal oxidation process, Int. J. Heat Mass Transf. 101 (2016) 699-706.   \n[12] J. Yang,S.Sun,M. Brandt, W.Yan, Experimental investigation and 3D finite element prediction of the heat affected zone during laser assisted machining of Ti6Al4V alloy, J. Mater. Process. Technol. 210 (15) (2010) 2215-222.   \n[13] A.F.H. Kaplan, Local absorptivity modulation of a $1 \\mu \\mathrm { m }$ laser beam through surface waviness, Appl. Surf. Sci. 258 (24) (2012) 9732-9736.   \n[14] C.D. Boley, S.A. Khairallah, A.M. Rubenchik, Calculation of laser absorption by metal powders in additive manufacturing, Appl Opt 54 (9) (2015) 2477-2482.   \n[15] M.J. Mathews, G. Gus, S.A. Khairallah, A.M. Rubenchik,P.J. Depond, W.E. King, Denudation of metal powder layers in laser powder bed fusion processes, Acta Mater. 114 (2016) 33-42.   \n[16] Y.S. Touloukian, C.Y. Ho, Thermophysical Properties of Selected Materials, Properties CINDAS/Purdue University, Part I, 1976.   \n[17] A. Cezairliyan,JL. McClure,R. Taylor,Thermophysical measurementson 90i6AI-4V alloy above 1450 K using a transient (subsecond) technique, J. Res. Natl. Bureau Stand. 81A (1977) 251-256.   \n[18] B.A. Shur, V.E. Peletskii, The effect of alloying additions on the emissivity of titanium in the neighborhood of polymorphous transformation, High Temp. 42 (3) (2004) 414-420.   \n[19] P. Coppa, A. Consorti, Normal emissivity of samples surrounded by surfaces at diverse temperatures, Measurement 38 (2) (2005) 124-131.   \n[20] M. Boivineau, C. Cagran, D. Doytier, V. Eyraud, M.-H. Nadal, B. Wilthan, G. Pottlacher, Thermophysical properties of solid and liquid Ti-6Al-4V (TA6V) alloy, Int. J. Thermophys. 27 (2) (2006) 507-529.   \n[21]M. Keller, A. Chaudary,S. Kelly,S.Medieros, Absorption coeficient characterization in Ti-6Al-4V laser additive manufacturing, ICALEO 2006 (2006) 668-675.   \n[22] M. Milosevic,I.",
    "summary": "References - Part 2/8",
    "size": 1936
  },
  {
    "name": "2023 - Optics and Laser Technology - Cook, Ritchie - Determining the laser absorptivity of Ti-6Al-4V during laser powder bed fusion by c-part-55",
    "projectId": "PyCXNqYMj3tP",
    "fileName": "2023 - Optics and Laser Technology - Cook, Ritchie - Determining the laser absorptivity of Ti-6Al-4V during laser powder bed fusion by c.pdf",
    "content": " Aleksic, Thermophysical properties of solid phase Ti-6Al-4V alloy over a wide temperature range,Int. J. Mater. Res. 103 (6) (2012) 707-714.   \n[23] A. Neira Arce, Thermal modeling and simulation of electron beam melting for rapid prototyping on Ti6Al4V allys. Department of Materials Science and Engineering, North Carolina State University, 2012.   \n[24] P.Hagqvist,F.Sikstrom, A.-K. Christiansson, Emisivityestimation forhigh temperature radiation pyrometry on Ti-6Al-4V, Measurement 46 (2) (2013) 871-880.   \n[25] J. Ye, S.A. Khairallah, A.M. Rubenchik, M.F. Crumb, G. Guss, J. Belak, M. J. Matthews, Energy coupling mechanisms and scaling behavior associated with laser powder bed fusion additive manufacturing, Adv. Eng. Mater. (2019) 1900185.   \n[26] A. Lisiecki, Study of optical properties of surface layers produced by laser surface melting and laser surface nitriding of titanium ally, Materials 12 (19) (2019) 3112.   \n[27] B.J. Simonds, J. Tanner, A. Artusio-Glimpse, P.A. Williams, N. Parab, C. Zhao, T. Sun, The causal relationship between melt pool geometry and energy absorption measured in real time during laser-based manufacturing, Appl. Mater. Today 23 (2021)101049.   \n[U] for operating parameters characteristic of laser drilling regime, J. Phys. D Appl. Phys. 41 (15) (2008) 155502.   \n[29] B.J. Simonds,J.Sowards,J. Hadler,E.Pfeif, B. Wilthan, J. Tanner, C.Harris, P.Williams,J.Lehman,Tieresoedaborptanceandmeltpoldyamisduring intense laser irradiation of a metal, Phys. Rev. Appl. 10 (4) (2018) 044061.   \n[30] D. Deisenroth, S. Mekhontsev, B. Lane, Measurement of mass los,absorbed energy,and time-resolved reflected power for laser powder bed fusion, In: Proc. of SPIE 11271 (2020) 112710L.   \n[31] B.Lane,I. Zhirnov,S. Mekhontsev,S. Grantham,R. Ricker,S. Rauniyar, K.Chou, Transient laser energy absorption, co-axial melt pool monitoring, and relationship to melt pool morphology, Addit. Manuf. 36 (2020).   \n[32] Z. Gan, Y. Lian, S.E. Lin, K.K. Jones,W.K. Liu, G.J.",
    "summary": "References - Part 3/8",
    "size": 1995
  },
  {
    "name": "2023 - Optics and Laser Technology - Cook, Ritchie - Determining the laser absorptivity of Ti-6Al-4V during laser powder bed fusion by c-part-56",
    "projectId": "PyCXNqYMj3tP",
    "fileName": "2023 - Optics and Laser Technology - Cook, Ritchie - Determining the laser absorptivity of Ti-6Al-4V during laser powder bed fusion by c.pdf",
    "content": " Wagner, Benchmark study of thermal behavior, surface topography,and dendritic microstructure in selective laser melting of Inconel 625, Integrating Mater. Manuf. Innov. 8 (2) (2019) 178-193.   \n[33] X. Gao, G.Abreu Faria, W. Zhang, K.R. Wheeler, Numerical analysis of nonspherical particle effect on molten pool dynamics in laser-powder bed fusion additive manufacturing, Comput. Mater. Sci 179 (2020) 109648.   \n[34] S. Kollmannsberger, M. Carraturo, A. Reali, F. Auricchio, Accurate prediction of melt pool shapes in laser powder bed fusion by the non-linear temperature equation including phase changes, Integrating Mater. Manuf. Innov. 8 (2) (2019) 167-177.   \n[35] J. Kim,S.Lee,J.-K. Hong,N. Kang,Y.S. Choi, Calibration of laser penetration depth and absorptivity in finite element method based modeling of powder bed fusion melt pools, Met. Mater. Int. 26 (6) (2020) 891-902.   \n[36] W.E. King, H.D. Barth, V.M. Castillo, G.F. Gallegos, J.W. Gibbs, D.E. Hahn, C. Kamath, A.M. Rubenchik, Observation of keyhole-mode laser melting in laser powder-bed fusion additive manufacturing, J. Mater. Process Technol. 214 (12) (2014) 2915-2925.   \n[37] U.S. Bertoli, A.J. Wolfer, M.J. Matthews, J.-P.-R. Delplanque, J.M. Schoenung, On the limitations of volumetric energy density as a design parameter for selective laser melting,Mater. Des.113 (2017) 331-340.   \n[38] D.Rosenthal, The theory of moving sources of heat and its application to metal treatments, Trans. ASME 43 (11) (1946) 849-866.   \n[39] T.S. Eagar, N.-S. Tsai, Temperature fields produced by traveling distributed heat sources, Weld J. 62 (12) (1983) 346s-s355.   \n[40] A. Klassen, T. Scharowsky, C. Korner, Evaporation model for beam based additive manufacturing using free surface lattice Boltzmann methods, J. Phys. D Appl. Phys. 47 (27) (2014) 275303.   \n[41] A. Klassen, V.E.Forster, C.Korner,A multi-component evaporation model for beam melting processes, Model. Simul. Mater. Sci. Eng. 25 (2) (2017) 025003.   \n[42] Z.Fan,F.",
    "summary": "References - Part 4/8",
    "size": 1994
  },
  {
    "name": "2023 - Optics and Laser Technology - Cook, Ritchie - Determining the laser absorptivity of Ti-6Al-4V during laser powder bed fusion by c-part-57",
    "projectId": "PyCXNqYMj3tP",
    "fileName": "2023 - Optics and Laser Technology - Cook, Ritchie - Determining the laser absorptivity of Ti-6Al-4V during laser powder bed fusion by c.pdf",
