Repository: quickhdsdc/AMAgent

# AM-Agent

This repository contains the code for our paper **"Data-Driven Meets Knowledge-Driven: An LLM‑Agent Framework for Quality Control in Metal Additive Manufacturing"**.

## Abstract

Quality prediction in metal additive manufacturing (AM) has conventionally relied on data-driven models that map process parameters to defect classes or quality metrics. However, these models often fail to generalize across different machines, materials, and process regimes. The emerging knowledge-driven approach based on large language models (LLMs) can interpret literature and expert guidance, yet struggles to deliver quantitative decisions tied to part-specific parameter sets.

File: AgentExperiments/corpus_AM/Ti-6Al-4V.json (part 62 of 71)
[
    "content": "incomplete melting, inadequate penetration and lack-of-fusion defects $^{24,26,27}$ . In addition to laser power and scan speed, inappropriate hatch distance and layer thickness can also result in lack-of-fusion defects. Furthermore, balling can occur at high laser power and scan speeds even for a suitable energy density as shown in the top right corner of Fig.  $3a^{28,29}$ . Given that the increased laser power leads to a higher boosting effect on the maximum temperature achieved in the melt pool than the reverse effect from the increased scan speed $^{30,31}$ , a higher peak melt pool temperature induces a more intense Marangoni flow, which can cause the Plateau-Rayleigh instability and balling $^{30,32,36}$ . An example of different types of defects in LPBF fabricated Ti-6Al-4V is illustrated in Fig. 3b-d. For an intermediate laser power of  $175~\\mathrm{W}$ , gradually decreasing scan speeds are located in the three different regions of incomplete melting, processing window, and overheating as shown in Fig. 3a. Additionally, another type of defect is gas porosity, which is typically small in size $^{33}$ . The formation of gas pores can be related to two main causes: (a) the inert gas pores trapped within the powder feedstock during the powder atomization process are transferred to the part $^{34}$ , and (b) after solidification, the protective gas can be trapped in the melt pool as bubbles due to the rapid cooling in LPBF fabrication $^{35}$ .",
    "summary": "In-process parameter and defect - Part 2/2",
    "size": 1473
  },
  {
    "name": "full-part-9",
    "projectId": "PyCXNqYMj3tP",
    "fileName": "full.md",
    "content": "LPBF exhibits a unique thermal history including directional melting-solidifying against the heat transfer direction, subsequent re-melting/re-solidifying due to the following laser scan and deposited layer, and post-\n\n![](images/018ad3e7d066bf01e59781275b167ad7b44a46177cd7766f2faf792b18e2384d.jpg)  \nFig. 2 Schematic diagram of a typical LPBF system $^{24}$ .\n\n![](images/20634d38e33783dfb5711ce9fe95bf20841d4609b2b60c11009922dd7045eb1f.jpg)\n\n![](images/aa57c172ae609a62b9582086ec75d98021e69599c5b79e6683b43b3fcee86a2c.jpg)  \nFig. 3 A process window and various types of defects in LPBF fabricated Ti-6Al-4V. a A processing window for LPBF fabricated Ti-6Al-4V $^{28}$ . b-d The influence of scan speed on porosity types in LPBF fabricated Ti-6Al-4V with a fixed laser power of  $175~\\mathrm{W}$  and a hatch distance of  $100~{\\mu\\mathrm{m}}^{36}$ . b Lack-of-fusion due to insufficient penetration at a high scan speed. c A nearly fully dense microstructure density at an intermediate scan speed. d Keyhole type defects due to overheating at a low scan speed.\n\n![](images/5e58329a28cb5eab959c7fbbf5016a4da74a4c8b6048070a05e2a76da1e626bd.jpg)\n\n![](images/1ce005f09fe2e9305823e533b764f2f05aaa39c44dcb1c10fcb5999c9361e456.jpg)",
    "summary": "In-situ thermal cycling - Part 1/2",
    "size": 1227
  },
  {
    "name": "full-part-10",
    "projectId": "PyCXNqYMj3tP",
    "fileName": "full.md",
    "content": "solidification cyclic heating/cooling $^{37-39}$ . Fig. 4 is a simulated thermal history of a given location in a LPBF fabricated Ti-6Al-4V $^{40}$ , and there are thermal cycles from different laser scan vectors within a layer and thermal cycles in the following layers. After solidification from the peak temperature in layer P1, the material undergoes a series of thermal cycles in the following laser scan tracks and layers. When the next track is scanned or the next layer is deposited, the previously fabricated material can be partially re-melted and re-solidified. The combined effect of high laser power, fast laser scan speed, and small laser spot size leads to an extremely high heating and cooling rate $^{41-44}$ . According to an in-situ synchrotron experiment on LPBF fabricated Ti-6Al-4V, the maximum heating and cooling rates can reach the orders of  $10^{6} \\, ^{\\circ}\\mathrm{C/s}$  and  $10^{5} \\, ^{\\circ}\\mathrm{C/s}$ , respectively $^{45}$ .",
    "summary": "In-situ thermal cycling - Part 2/2",
    "size": 964
  },
  {
    "name": "full-part-11",
    "projectId": "PyCXNqYMj3tP",
    "fileName": "full.md",
    "content": "During LPBF fabrication, the high cooling rate and large\n\nthermal gradients lead to high levels of residual stress $^{46}$ . This can cause distortion and delamination, which results in parts failure and unacceptable dimensional change $^{47,48}$ . In general, residual stress varies with the build height. Fig. 5 shows the residual stress distribution in Ti-6Al-4V cuboids fabricated on large and small substrates measured by the contour method. Specifically, the tensile residual stress presents at the bottom of the substrate and top surface of the built sample with a large compressive stress region located in between according to simulations $^{49}$  and experimental contour method $^{50}$ . In the horizontal cross-section, high tensile residual stress/strain is generally located at the part edge, while compressive residual stress is at the part center $^{51}$ . More specifically, the tensile residual stress can exceed  $900\\mathrm{MPa}$  at the part edge $^{51}$ , which is close to the yield strength of Ti-6Al-4V.\n\nTensile residual stress is deleterious to fatigue properties, because it tends to facilitate fatigue crack propagation. In addition to the influence on fatigue, the\n\n![](images/933f4dd3a3a0cecaf3f4be1d975088a73f3f6fa82547e945fdc33efc64bf98b1.jpg)  \nFig. 4 Simulated thermal cycling history of a specific location in LPBF fabricated Ti-6Al-4V. This includes intralayer and interlayer reheating and cooling. P1 to P5 are different layers<sup>40</sup>.\n\n![](images/488fae108941950a7a98876b99f06ae90eec8b57202fd8104a2d856aa525213c.jpg)  \nFig. 5 Residual stress of LPBF fabricated Ti-6Al-4V measured via contour-method in the rolling direction of the substrate. Specimens are built on a large substrate with an overhang (left) and a small substrate without an overhang (right) $^{50}$ .",
    "summary": "Residual stress - Part 1/2",
    "size": 1811
  },
  {
    "name": "full-part-12",
    "projectId": "PyCXNqYMj3tP",
    "fileName": "full.md",
    "content": "parts removal from substrate without stress-relieving heat treatment would introduce deformation through strain/stress relaxation $^{46,49}$ . Therefore, efforts have been made to reduce the residual stress, including substrate heating during the LPBF process and post-process stress-relieving heat treatment. Furthermore, residual stress can be influenced by the in-process laser scan strategy and scan rotation between neighboring layers. A lower residuals stress was observed in the bi-directional scan than that resulting from a chessboard scan. Additionally, a scan rotation of  $90^{\\circ}$  led to a reduced residual stress when compared with that in a scan rotation of  $67^{\\circ 52}$ .",
    "summary": "Residual stress - Part 2/2",
    "size": 695
  },
  {
    "name": "full-part-13",
    "projectId": "PyCXNqYMj3tP",
    "fileName": "full.md",
    "content": "The surface roughness can be controlled by the powder particle morphology and size, layer thickness, processing parameters, scan strategies, and the orientation relationship between the inclined surface and laser incident direction[53-58]. In addition, the frequently used support structures adversely affect the surface finish of LPBF fabricated parts even after support removal[59].\n\nThe surface of LPBF fabricated parts is covered by partially melted powder particles<sup>57</sup>. Hence, the powder\n\ncharacteristics affect the surface roughness. Given that LPBF is a layer-wise manufacturing process, a larger layer thickness leads to a rougher inclined surface owing to the staircase effect[53,54,58]. More importantly, laser processing parameters can influence the melt pool morphology[30], which in turn affects the surface quality. A few studies employed contour scans to improve the quality of the as-fabricated surface[56,58]. Other factors, including the location of the part on the substrate, the orientation relationship between the inclined surface and the laser incident direction, have also been found to influence the surface roughness[56].",
    "summary": "Surface roughness - Part 1/2",
    "size": 1157
  },
  {
    "name": "full-part-14",
    "projectId": "PyCXNqYMj3tP",
    "fileName": "full.md",
    "content": "Surface treatments after LPBF fabrication are generally applied to improve surface quality. The most commonly used treatments include blasting $^{57}$ , shot peening $^{60}$ , vibratory grinding/tribo-finishing $^{57,60}$ , machining/micro-machining $^{18,57}$ , and electropolishing $^{60}$ . The loosely attached powder particles on the surface of LPBF fabricated parts can be addressed by blasting and shot peening; however, the blasting and/or peening media can introduce deformations on the surface $^{57}$ ; hence, they can only slightly reduce the surface roughness. In addition, shot peening results in work hardening and compressive residual stress in the surface layer, which prevent the fatigue crack initiation from the surface $^{61}$ . Vibratory grinding leads to a smoother surface, and it provides a better surface finish  $(\\mathrm{R_a})$  of a few  $\\mu \\mathrm{m}$  when compared with blasting and shot peening. Machining and electropolishing are effective methods to remove the surface layer, which contributes to the lowest surface finish  $(\\mathrm{R_a})$  below  $1\\mu \\mathrm{m}^{57,60}$ .",
    "summary": "Surface roughness - Part 2/2",
    "size": 1113
  },
  {
    "name": "full-part-15",
    "projectId": "PyCXNqYMj3tP",
    "fileName": "full.md",
    "content": "",
    "summary": "Process and microstructure",
    "size": 0
  },
  {
    "name": "full-part-16",
    "projectId": "PyCXNqYMj3tP",
    "fileName": "full.md",
    "content": "The directional solidification, rapid cooling after melting, and subsequent thermal cycling result in a nonequilibrium hierarchical as-fabricated microstructure of epitaxial grown prior-  $\\beta$  grains aligned in the opposite direction of the cooling direction, and these columnar  $\\beta$  grains consist of a few sets of fine acicular  $\\alpha^{\\prime}$  martensite variants $^{16,31,38,62-67}$ . The processing parameters affect the as-fabricated microstructure. A recent study showed that a higher laser energy density leads to a larger prior-  $\\beta$  grain width and a smaller  $\\alpha^{\\prime}$  martensite size $^{68}$ . In addition to the columnar grains, the partial re-melting of the previously solidified layers leads to a strong  $\\beta$  solidification texture. As shown in Fig. 6, a preferred  $\\{100\\}_{\\beta}$  texture along the grain growth direction has been found on the BCC orientation map reconstructed from electron back-scatter diffraction (EBSD) data of HCP Ti ( $\\alpha$  and/or  $\\alpha^{\\prime}$ ) based on\n\n![](images/a7932dff3a0daaa2eb9b2cf24cfa5f3da1067de7079e3e267ee77e06f808a06c.jpg)  \nFig. 6 Grain orientations and textures of LPBF fabricated Ti-6Al-4V. a Orientation maps of HCP Ti and reconstructed BCC Ti taken from a vertical plane $^{62}$ . b Orientation maps of HCP Ti and reconstructed BCC Ti taken from a horizontal plane $^{63}$ . c The corresponding pole figures of HCP Ti and reconstructed BCC Ti of the vertical plane in a $^{62}$ .\n\n![](images/8d43adef5148a88696b2ad9ca3770fc78479c72de72a427596847a07e517f7f6.jpg)\n\n![](images/96d0e493f60ab0a43f24ab575738442e7e1576e25869fdefade257b9d3d19688.jpg)\n\n![](images/4a1a63b6fe132907eb90ad97e35082837e7e96cd63b3879443aff8ce9d22e1f5.jpg)",
    "summary": "As-fabricated microstructure Typical LPBF microstructure - Part 1/5",
    "size": 1727
  },
  {
    "name": "full-part-17",
    "projectId": "PyCXNqYMj3tP",
    "fileName": "full.md",
    "content": "the Burgers orientation relationship $^{62,63}$ . It is important to note that the  $\\beta$  grain growth direction can be influenced by the thermal flux direction, which is affected by the laser scan speed and strategy $^{38,62}$ . As a result, the growth direction of  $\\beta$  grain can be either parallel or inclined at a certain angle to the macroscopic build direction  $(Z)^{31,62}$ . The pole figure in Fig. 6c is an example where the  $\\{100\\}_{\\beta}$  texture in the grain growth direction is inclined approximately  $20^{\\circ}$  away from the build direction $^{62}$ .\n\nA few studies have shown that a small amount of  $\\beta$  can be detected by synchrotron XRD $^{69}$ , EBSD $^{70}$ , and TEM $^{71}$  in specimens fabricated at either high laser powers or short hatch distances. Fig. 7a shows an  $\\alpha + \\beta$  microstructure at the middle height of a sample manufactured with a short hatch distance $^{71}$ . Both high laser power and short hatch distance can increase the in-process temperatures achieved and the time at high temperatures during the intrinsic thermal cycling $^{45}$ . These factors facilitate the deposition of metastable martensite into  $\\alpha + \\beta$  phases. In addition to  $\\beta$ , a few studies have reported  $\\alpha_{2}$  precipitates in the as-fabricated sample based on TEM and synchrotron XRD results $^{38,71}$ . Fig. 7b shows the superlattice reflection of  $\\alpha_{2}$  formed in  $\\alpha$  lamella, and the formation of  $\\alpha_{2}$  is believed to be related to the thermal cycling at temperatures just below the  $\\alpha_{2}$  solvus. Carefully controlled Al and O compositions in the Ti-6Al-4V powders and the low O concentration in the printing atmosphere can suppress the  $\\alpha_{2}$  precipitation.",
    "summary": "As-fabricated microstructure Typical LPBF microstructure - Part 2/5",
    "size": 1768
  },
  {
    "name": "full-part-18",
    "projectId": "PyCXNqYMj3tP",
    "fileName": "full.md",
    "content": "In general, the as-fabricated Ti-6Al-4V has a fully  $\\alpha^{\\prime}$  martensitic microstructure. As a result of thermal cycles,  $\\alpha^{\\prime}$  martensite has a hierarchical structure with different width and length, which can be identified as primary, secondary, tertiary and quartic  $\\alpha^{\\prime}$ , and their formation mechanism has been described in detail in a recent study[72]. Within the  $\\alpha^{\\prime}$  martensite, lattice defects, including dislocations, stacking faults and twins, are present[73,74]. A high density of dislocations has been identified in  $\\alpha^{\\prime}$  plate via TEM[69] and diffraction peak broadening phenomenon in high energy XRD[70]. The TEM dislocation analysis ( $g\\cdot b$  test) revealed the presence of both  $<\\alpha>$  and  $<c+\\alpha>$  dislocations within martensite, which indicates that significant plastic deformation occurs during the LPBF process[69].\n\nIn principle,  $\\{10\\overline{1}1\\} < 10\\overline{1}2>$  and  $\\{11\\overline{2}2\\} < 11\\overline{2}3>$  twins can be activated when compression is applied along the  $c$ -axis, while  $\\{10\\overline{1}2\\} < 10\\overline{1}\\overline{1}>$  and  $\\{11\\overline{2}1\\} < 11\\overline{2}6>$  twins can occur when tension is applied along the  $c$ -axis for HCP titanium<sup>75</sup>. In LPBF fabricated Ti-6Al-4V, compression  $\\{10\\overline{1}1\\}^{76,77}$  and  $\\{11\\overline{2}2\\}$  twins<sup>69</sup>, and tension  $\\{10\\overline{1}2\\}^{69,72,78,79}$  twins have been reported in hexagonal  $\\alpha$  martensite as shown in Fig. 8. A previous work has suggested that tension  $\\{10\\overline{1}2\\}$  twins can accommodate the tensile residual stress at the top region of LPBF fabricated parts<sup>79</sup>, but this does not explain the co-existing compression and tension twins in the same TEM sample. Some studies have shown that twinning is related to the martensitic transformation of",
    "summary": "As-fabricated microstructure Typical LPBF microstructure - Part 3/5",
    "size": 1901
  },
  {
    "name": "full-part-19",
    "projectId": "PyCXNqYMj3tP",
    "fileName": "full.md",
    "content": "![](images/a38c7cbd1f58a473229d8456911c118d1dde9489958a78c53775c23f01a01d89.jpg)  \nFig. 7  $\\beta$  and  $\\alpha_{2}$  phases detected in the as-fabricated LPBF Ti-6Al-4V. a TEM bright field image showing an  $\\alpha +\\beta$  microstructure in the middle height (Z~5 mm) of a Ti-6Al-4V sample<sup>71</sup>. b Selected Area Diffraction (SAD) pattern of ordered  $\\alpha_{2}$  within an  $\\alpha$  plate<sup>71</sup>.\n\n![](images/52352af03fa4e938f54b818984b80141b81afdc8cf97ec1cac5436b20db4b913.jpg)\n\n![](images/9a990969461b531507780c53d45c020c46830924c6f8e9c2225e38133c639aae.jpg)  \na\n\n![](images/45a2685925807f0146fa1095520130f12fdb4009deb780a49b7ca29f36143da0.jpg)  \nb  \n(1)  \nFig. 8 Lattice defects of twins and dislocations in LPBF fabricated Ti-6Al-4V. a  $\\{10\\overline{1}1\\} < 10\\overline{12}>$  type twin<sup>76</sup>. b  $\\{11\\overline{2}2\\} < 11\\overline{23}>$  type twin<sup>69</sup>. c  $\\{10\\overline{1}2\\} < 10\\overline{11}>$  type twin<sup>69</sup>.\n\n![](images/37c148d2c36c619ad141b4bc9cab6dff3a2ba4a4958ed44c636aeeb998b95dbc.jpg)\n\n$\\beta \\rightarrow \\alpha^{76,80}$ . However, this can only explain the activation of  $\\left\\{10\\overline{1} 1\\right\\}$  twins. A recent study has proposed that thermal cycles of fast heating to and rapid cooling from different peak temperatures and associated solid state phase transformation can lead to the formation of both compression and tension twins in LPBF fabricated Ti-6Al-4V<sup>81</sup>.",
    "summary": "As-fabricated microstructure Typical LPBF microstructure - Part 4/5",
    "size": 1448
  },
  {
    "name": "full-part-20",
    "projectId": "PyCXNqYMj3tP",
    "fileName": "full.md",
    "content": "In addition to hexagonal  $\\alpha$ ' martensite, orthorhombic martensite  $\\alpha$ ' has been reported in as-fabricated Ti-6Al-4V in a few studies[66,77,78]. For samples fabricated at the same LPBF parameters,  $\\alpha$ \" was observed in one of the Ti-6Al-4V cuboids with a larger horizontal (X-Y) cross section area. The results suggested that faster cooling related to the larger heat conduction area on the horizontal cross section could lead to  $\\alpha$ \" formation[77]. However, the discussion is missing regarding the influence of horizontal cross-sectional area on the temperature achieved during the post-solidification thermal cycling. During LPBF, thermal cycling can heat some previously deposited layers to\n\nintermediate temperatures in the  $\\alpha +\\beta$  phase field. At these temperatures, element segregation occurs and  $\\beta$  phase is enriched in V. Thus, rapid cooling from such temperatures would result in the formation of  $\\alpha$  martensite<sup>78</sup>.\n\nWhen compared to thermo-mechanically processed Ti-6Al-4V, as-fabricated LPBF Ti-6Al-4V exhibits higher strength but lower ductility due to the non-equilibrium  $\\alpha$  martensitic microstructure[64,65,72,82] and residual stress built up during the LPBF process[83,84]. As a result, in-process measures and post-process treatments have been explored to promote the metastable martensite decomposition to equilibrium  $\\alpha + \\beta$  phases and to minimize residual stress.",
    "summary": "As-fabricated microstructure Typical LPBF microstructure - Part 5/5",
    "size": 1461
  },
  {
    "name": "full-part-21",
    "projectId": "PyCXNqYMj3tP",
    "fileName": "full.md",
    "content": "During the LPBF process, a preheated substrate generally reduces the temperature gradients within the parts and decreases residual stress $^{85}$ . Substrates preheated to  $370^{\\circ}\\mathrm{C}$  and  $570^{\\circ}\\mathrm{C}$  can effectively reduce the residue stress by  $71\\%$  and almost  $100\\%$ , respectively, when compared to the sample built on a substrate heated to  $100^{\\circ}\\mathrm{C}$ $^{86}$ . For\n\nLPBF fabricated  $\\alpha$  martensite, TEM and in-situ XRD investigations revealed that martensite decomposition commences at a low temperature at  $400^{\\circ}\\mathrm{C}^{87}$ .  $\\beta$  phase has been observed in the as-deposited Ti-6Al-4V fabricated on a preheated substrate at  $200^{\\circ}\\mathrm{C}$  and with a tight hatch distance of  $40\\mu \\mathrm{m}^{71}$ . A substrate preheated at  $500^{\\circ}\\mathrm{C}$  results in a partially decomposed  $\\alpha$  martensite microstructure<sup>16</sup>, which improves elongation to approximately  $10\\%$ <sup>86</sup>. However, high temperature preheating is not energy efficient, and can account for  $40\\%$  of the total energy consumed in LPBF fabrication<sup>88</sup>. In addition, in a recent study, it was indicated that a preheated substrate at  $550^{\\circ}\\mathrm{C}$  leads to significant oxidation<sup>89</sup>, because titanium suffers a high chemical affinity to oxygen at high temperatures. High oxygen content contributes two consequences, namely increased brittleness and deteriorated powder recyclability<sup>90,91</sup>.",
    "summary": "Preheated substrate and in-process heat treatment - Part 1/2",
    "size": 1508
  },
  {
    "name": "full-part-22",
    "projectId": "PyCXNqYMj3tP",
    "fileName": "full.md",
    "content": "Other in-process measures, including manipulation of laser beam focal offset distance (FOD) and interlayer time, were used to increase the temperature achieved during the intrinsic thermal cycling and to promote the  $\\alpha'$  martensitic decomposition. Specifically, FOD can control the laser spot diameter and the local applied energy within the laser beam, and an increased FOD generally leads to a decreased temperature and a shortened time window for insitu martensite decomposition during the intrinsic thermal cycling. Given that LPBF is a layer-by-layer deposition process, a short interlayer time of less than 12 s have been found to be effective in promoting the in-process martensite decomposition, which leads to a coarser  $\\alpha + \\beta$  lamellar microstructure. With a suitable FOD of  $2\\mathrm{mm}$ , an ultrafine fine  $\\alpha + \\beta$  lamellar microstructure has been achieved in the as-deposited Ti-6Al-4V fabricated on support structures with a substrate preheated at  $200^{\\circ}\\mathrm{C}^{64}$ . In addition to the FOD manipulation, all the aforementioned investigations included lattice support structures to decrease the amount of heat transferred to the substrate, thereby increasing the in-situ thermal cycling temperature. Support structures are known to introduce surface roughness even after support removal, which affect the as-built surface quality and its application in the as-built condition.",
    "summary": "Preheated substrate and in-process heat treatment - Part 2/2",
    "size": 1433
  },
  {
    "name": "full-part-23",
    "projectId": "PyCXNqYMj3tP",
    "fileName": "full.md",
    "content": "# Post-process treatment Stress-relieving\nIn general, stress-relieving treatments are carried out in the temperatures between  $450^{\\circ}\\mathrm{C}$  and  $650^{\\circ}\\mathrm{C}$  followed by air cool (AC) or furnace cool (FC) prior to the electrical discharge machining  $(\\mathrm{EDM})^{3,97}$ . For instance, a  $2 - 4\\mathrm{h}$  stress-relieving treatment at  $595^{\\circ}\\mathrm{C}$  followed by AC is recommended for Ti-6Al-4V weldment. Such a heat\n\ntreatment is generally performed in a protective argon atmosphere, which reduces oxidation and the formation of  $\\alpha$  case. As shown in Fig. 9, the time required for stress relief is dependent on temperature. A higher stress-relieving temperature decreases the required heat treatment time. For example,  $1\\mathrm{h}$  at  $595^{\\circ}\\mathrm{C}$  is equivalent to  $5\\mathrm{h}$  at  $540^{\\circ}\\mathrm{C}$  in terms of stress relief effectiveness<sup>3</sup>. As the stress-relieving temperature is relatively low in the  $\\alpha + \\beta$  field, the as-deposited microstructure will be slightly coarsened although the size and variants of primary and secondary  $\\alpha / \\alpha'$  laths are maintained<sup>98</sup>.\n\nIt should be noted that the  $\\alpha_{2}$  solvus temperature is approximately  $550^{\\circ}C$  for Ti-6Al-4V<sup>1</sup>, and it can be influenced by the Al and O content. A stress-relieving temperature below the  $\\alpha_{2}$  solvus can lead to the precipitation hardening of  $\\alpha$  phase by  $\\alpha_{2}$  particles<sup>73</sup>, which is dependent on the Al and O concentration in the  $\\alpha$  phase. If the LPBF fabricated parts are used after stress relief, the stress-relieving temperature should be cautiously determined by whether  $\\alpha_{2}$  formation is ideal for the application.",
    "summary": "Post-process treatment Stress-relieving",
    "size": 1788
  },
  {
    "name": "full-part-24",
    "projectId": "PyCXNqYMj3tP",
    "fileName": "full.md",
    "content": "# Annealing\nIt is widely accepted that the  $\\alpha$  martensite formed in LPBF is brittle and responsible for the low elongation below  $10\\%$  in the as-fabricated Ti-6Al-4V $^{31,64,70,83,84,96}$ . Such a low ductility does not satisfy the elongation requirement of  $10\\%$  as per the specification of AM fabricated Ti-6Al-4V in ASTM 2924-14. Therefore, investigations have been focused on promoting the non-equilibrium  $\\alpha$  martensite decomposition in the as-fabricated microstructure to an equilibrium  $\\alpha + \\beta$  microstructure through annealing. Previous studies have revealed that annealing in the range of 750-900 °C can effectively facilitate the  $\\alpha$  martensite decomposition and improve the ductility $^{76,99,100}$ .\n\n![](images/281d5bbdc0753aea8a205bc075755f684900670d6761b9fddbda53e8b0c5f7dd.jpg)  \nFig. 9 Effect of stress-relieving temperatures on residual stress in Ti-6Al-4V<sup>3</sup>.\n\nWhen compared with the stress-relieving heat treatments, annealing is generally performed at relatively higher temperatures in the  $\\alpha +\\beta$  phase field and followed by AC or  $\\mathrm{FC^{97}}$ . A direct annealing can promote martensite decomposition into  $\\alpha$  and  $\\beta$  phases, and the lamellar microstructure will be significantly coarser than the as-fabricated microstructure. A recent study has explicitly investigated the static coarsening behavior of lamellar structures in LPBF fabricated Ti-6Al-4V, which suggests that heat treatment temperatures at  $900^{\\circ}\\mathrm{C}$  or higher significantly accelerate the coarsening kinetics[101].",
    "summary": "Annealing",
    "size": 1595
  },
  {
    "name": "full-part-25",
    "projectId": "PyCXNqYMj3tP",
    "fileName": "full.md",
    "content": "In thermomechanically processed titanium alloys, solution treating and aging (STA) treatments are generally used to improve strength. Such a heat treatment has also been employed as a post-process treatment for LPBF fabricated Ti-6Al-4V, which can be categorized into  $\\beta$  STA and  $\\alpha +\\beta$  STA based on the solution temperature. As shown in Fig. 10, the  $\\beta$  STA microstructure has significantly coarsened prior-  $\\beta$  grains when heat treated at temperatures above the  $\\beta$  transus, and  $\\beta$  grains lose the columnar morphology on vertical plane[84,102]. Because all the  $\\alpha^{\\prime} / \\alpha$  lamellae transform to  $\\beta$  phase solid solution at such temperatures, and  $\\beta$  grains begin to grow[84]. For example, a  $\\beta$  solution treatment at  $1015^{\\circ}\\mathrm{C}$  for  $2\\mathrm{h}$  led to an increase in  $\\beta$  grain width with unchanged length[84], and a heat treatment of  $2\\mathrm{h}$  at  $1050^{\\circ}\\mathrm{C}$  resulted in equiaxed prior  $\\beta$  grains in LPBF fabricated Ti-6Al-4V[102]. The width of  $\\alpha$  lamellae is related to the cooling rate after  $\\beta$  solution treatment. After the  $\\beta$  STA, there are fewer  $\\alpha$  variants left. This results in increased  $\\alpha$  colony size, which leads to a longer effective slip length for dislocations.\n\nWhen compared to  $\\beta$  STA,  $\\alpha +\\beta$  STA is versatile in terms of achieving different microstructures, in which the size, volume fraction, and morphology of various phases can be manipulated. A  $2\\textrm{h}\\alpha +\\beta$  solution treatment followed by a slow cooling method, such as FC, generally leads to an  $\\alpha +\\beta$  lamellar microstructure, and a small amount of equiaxed  $\\alpha$",
    "summary": "Solution treating and aging - Part 1/4",
    "size": 1752
  },
  {
    "name": "full-part-26",
    "projectId": "PyCXNqYMj3tP",
    "fileName": "full.md",
    "content": "can form at solution temperatures close to  $\\beta$  transus $^{102,103}$ . If fast cooling methods such as AC or WQ are used, some  $\\beta$  phases can transform to fine  $\\alpha_{s}$  (secondary  $\\alpha$ ) or martensitic microstructure during cooling. Several studies have indicated that a bi-modal microstructure can be obtained in LPBF fabricated Ti-6Al-4V through post-process  $\\alpha + \\beta$  STA treatments $^{102,104,105}$ . In addition to LPBF, the bi-modal microstructure has been reported in similar post-process sub-transbus STA treated Ti-6Al-4V fabricated by other AM techniques including electron beam melting (EBM) $^{106}$ , direct laser deposition (DLD) $^{107}$ , and wire arc additive manufacturing (WAAM) $^{108}$ .\n\nAs show in Fig. 11a, the microstructure is still mainly  $\\alpha +\\beta$  lamellae for low to intermediate solution temperatures of up to  $920^{\\circ}\\mathrm{C}$  for  $2\\textrm{h}$  followed by AC. This is due to the low equilibrium volume fraction of  $\\beta$  phase when the solution temperature is exceedingly below the  $\\beta$  transus, and the relatively slow AC used after solution treatment. Fig. 11b-d show that increases in solution temperatures lead to an increased  $\\beta_{\\mathrm{t}}$  (transformed  $\\beta$  ) region, in which fine  $\\alpha_{s}$  precipitates are formed. In the meantime, the volume fraction of  $\\alpha_{\\mathrm{p}}$  (primary  $\\alpha$  ) decreases, and the aspect ratio of  $\\alpha_{\\mathrm{p}}$  decreases with the formation of some equiaxed  $\\alpha_{\\mathrm{p}}$  grains. Fig. 11 also presents the influence of solution time, and a longer solution time results in a reduced number density of  $\\alpha_{\\mathrm{p}}$ , a larger sized  $\\alpha_{\\mathrm{p}}$  and a more globular  $\\alpha_{\\mathrm{p}}$  morphology.",
    "summary": "Solution treating and aging - Part 2/4",
    "size": 1792
  },
  {
    "name": "full-part-27",
    "projectId": "PyCXNqYMj3tP",
    "fileName": "full.md",
    "content": "In general, plastic deformation prior to heat treatment is essential for inducing globularization in thermomechanically processed Ti-6Al-4V. While in LPBF fabricated Ti-6Al-4V, plastic deformation is not required for the globularization to occur. Because the high dislocation density inherited from the LPBF process can initiate the globularization. The globularization mechanism is similar for LPBF fabricated and thermomechanically processed Ti-6Al-4V. Tangled dislocations in  $\\alpha$  martensite can rearrange into dislocation arrays and form sub-grain boundaries during the  $\\alpha +\\beta$  solution treatment<sup>107</sup>. In the\n\n![](images/fe7ce799c8fb21570794b789208f84c642fa85c66a44e5f427fe67f63316a070.jpg)  \nFig. 10 Effect of heat treatment temperature on microstructure. a EBSD orientation map of post-process heat treated at sub-transus  $850^{\\circ}\\mathrm{C} / 2\\mathrm{h} / \\mathrm{FC}^{84}$ . b EBSD orientation map of post-process heat treated at super-transus  $1020^{\\circ}\\mathrm{C} / 0.5\\mathrm{h}$  followed by sub-transus  $730^{\\circ}\\mathrm{C} / 2\\mathrm{h} / \\mathrm{AC}^{84}$ . The deposition direction in both images is in vertical direction.\n\n![](images/e287eb4468dd4ee0db517a0de6dd5303a181cde3fba8fb9842f3be93c6d6e023.jpg)\n\n![](images/f4e7c3b748d45c0361c603fdb4e95d27a0ee4da4e2ea7abcb9769f4f56a5d42a.jpg)  \nFig. 11 Effect of sub-transus solution temperature and time on microstructure. SEM images of LPBF fabricated Ti-6Al-4V after different  $\\alpha +\\beta$  STA heat treatments. The results show the effect of solution temperature and time on the microstructure evolution; all the solution treatments are followed by AC and a subsequent aging treatment at  $700^{\\circ}\\mathrm{C} / 2\\mathrm{h} / \\mathrm{FC}^{105}$",
    "summary": "Solution treating and aging - Part 3/4",
    "size": 1751
  },
  {
    "name": "full-part-28",
    "projectId": "PyCXNqYMj3tP",
    "fileName": "full.md",
    "content": "initial stage of globularization, dislocation arrays and sub-grain boundaries are the feasible locations for the boundary splitting process, which includes the growth of  $\\beta$  phase into the sub-grain boundary (thermal grooving) and edge spheroidization at lamellae ends $^{109}$ . For a prolonged solution treatment, the globularization is driven by the second mechanism related to the  $\\alpha$  lamellae coarsening by termination migration consisting of mass transfer from curved surface to flat surfaces. This results in shorter and thicker  $\\alpha_{\\mathrm{p}}$  lamellae, which gradually change the lamellar morphology to a more equiaxed morphology $^{109}$ .\n\nIn addition to  $\\alpha + \\beta$  STA, a recent study has reported that a sub-transus cyclic heat treatment between  $975^{\\circ}\\mathrm{C}$  and  $875^{\\circ}\\mathrm{C}$  with slow heating and cooling rates for  $24\\mathrm{h}$  is able to provide a bi-modal microstructure with coarse globularized  $\\alpha_{\\mathrm{p}}$  and fine  $\\alpha_{\\mathrm{s}}$  within the  $\\beta_{\\mathrm{t}}$  region<sup>110</sup>. The globularization mechanism during cyclic heat treatment differs from that mentioned in the  $\\alpha + \\beta$  STA. The cyclic heat treatment leads to variations in the volume fraction of  $\\alpha$  and  $\\beta$ , which promote  $\\alpha$  lamellae to  $\\beta$  transformation in the heating cycle and facilitates  $\\beta$  to a more equiaxed  $\\alpha$  transformation during the slow cooling cycle. During the heating cycle, the transformation from  $\\alpha$  to  $\\beta$  also stimulates faster thermal grooving and boundary splitting processes<sup>110</sup>.",
    "summary": "Solution treating and aging - Part 4/4",
    "size": 1646
  },
  {
    "name": "full-part-29",
    "projectId": "PyCXNqYMj3tP",
    "fileName": "full.md",
    "content": "Typically, LPBF fabricated metals and alloys often\n\ncontain defects such as gas pores, contour related pores, lack-of-fusion, keyhole pores, and partially melted powders[25,31,38,111]. These defects are detrimental to the fatigue properties and can affect the quality control of the LPBF process. As shown in Fig. 12, hot isostatic pressing (HIP) is an effective post-process method for tackling defects, including lack-of-fusion, keyhole, and gas pores, but it does not address pores connected to the surface as indicated by a few defects retained after HIP in Fig. 12a. Similar evidence of pore closure in HIP have been reported in other studies[112,113]. In addition, HIP can consolidate partially melted or unmelted powders[111]. A few studies have revealed that post-HIP annealing, including both subtransus and super-transus heat treatments, re-opens the HIP 'closed' pores[111,114,115]. This indicates that these defects, containing Ar gas, are not eliminated by HIP and instead converted into small high-pressed pores, which are below the resolution of X-ray tomography.\n\nThe microstructure evolution during HIP is similar to that of heat-treated conditions. According to the ASTM standard for powder bed fusion fabricated Ti-6Al-4V $^4$ , the recommended HIP scheme corresponds to  $100\\mathrm{MPa}$  at 895 to  $955^{\\circ}\\mathrm{C}$  for 3 to  $4\\mathrm{h}$ . Several studies have performed HIP at  $900 - 950^{\\circ}\\mathrm{C} / 100 - 150\\mathrm{MPa} / 2 - 4\\mathrm{h}^{31,112,113,116}$ , the resultant microstructure is mainly coarse  $\\alpha + \\beta$  lamellar microstructure containing a few equiaxed  $\\alpha$  grains. For super-transus HIP, the prior- $\\beta$  grain will grow and the lath\n\n![](images/c1d31b88cab9d970ee8e4b31b77be88c1ee7e1d53194801822fd08e260caaecc.jpg)  \na Volume  $(\\mathrm{mm}^3)$",
    "summary": "Hot isostatic pressing - Part 1/2",
    "size": 1819
  },
  {
    "name": "full-part-30",
    "projectId": "PyCXNqYMj3tP",
    "fileName": "full.md",
    "content": "![](images/70364b76373da38c7b30f8dc3c21006c8f2840304583f9c4c743aa3e399f0956.jpg)  \nb Volume  $(\\mathrm{mm}^3)$  \nFig. 12 Effect of HIP treatment on defects closure in LPBF fabricated Ti-6Al-4V. a Keyhole and gas pores closed by HIP. b Lack-of-fusion and gas pores closed by HIP. The voxel size is  $5\\mu \\mathrm{m}$  for the X-ray tomography experiment<sup>11</sup>.\n\nthickness in the lamellar microstructure will be controlled by the cooling rate in the HIP cycle.",
    "summary": "Hot isostatic pressing - Part 2/2",
    "size": 465
  },
  {
    "name": "full-part-31",
    "projectId": "PyCXNqYMj3tP",
    "fileName": "full.md",
    "content": "",
    "summary": "Microstructure and property",
    "size": 0
  },
  {
    "name": "full-part-32",
    "projectId": "PyCXNqYMj3tP",
    "fileName": "full.md",
    "content": "The most influential microstructural parameter that affects mechanical properties of LPBF fabricated lamellar structures is the  $\\alpha / \\alpha'$  width $^{35,64,76,96,117}$ . Under extremely fast cooled condition, the effective slip length for dislocation is limited to the individual martensite width rather than the  $\\alpha$  colony size in thermomechanically processed Ti-6Al-4V $^{1}$ . The relationship between the strength and  $\\alpha / \\alpha'$  width can be described by Hall-Petch relation as shown in Fig. 13a, in which a linear relationship can be established between the yield strength and the inverse square root of  $\\alpha / \\alpha'$  width. Such a relationship is still valid after post-process annealing and HIP treatments in  $\\alpha + \\beta$  phase field according to Fig. 13a. In general, the ductility exhibits an inverse relationship with the yield strength as shown in Fig. 13b.\n\nThe as-fabricated LPBF Ti-6Al-4V has a fine  $\\alpha$  martensitic microstructure<sup>118</sup>, which results in a high strength but low ductility as shown in Fig. 13b and Table 1. Post-process heat treatments and HIP can promote the martensite decomposition to  $\\alpha + \\beta$  lamellae, which reduce the strength and increase the ductility. A recent study found that heat treated LPBF Ti-6Al-4V with an equilibrium microstructure possesses a superior ductility (elongation at fracture  $(\\mathrm{El.}) > 18\\%)$  similar to that of wrought Ti-6Al-4V<sup>76</sup>. Details on the martensite decomposition in postprocess treatments have been summarized in the previous section of annealing. With respect to the lamellar microstructure, the overall trend is a higher heat/hip treatment temperature (below the  $\\beta$  transus) and/or a longer heat/hip treatment time lead to a lower strength but a higher ductility as shown in Table 1.",
    "summary": "Tensile property - Part 1/7",
    "size": 1845
  },
  {
    "name": "full-part-33",
    "projectId": "PyCXNqYMj3tP",
    "fileName": "full.md",
