Repository: quickhdsdc/AMAgent

# AM-Agent

This repository contains the code for our paper **"Data-Driven Meets Knowledge-Driven: An LLM‑Agent Framework for Quality Control in Metal Additive Manufacturing"**.

## Abstract

Quality prediction in metal additive manufacturing (AM) has conventionally relied on data-driven models that map process parameters to defect classes or quality metrics. However, these models often fail to generalize across different machines, materials, and process regimes. The emerging knowledge-driven approach based on large language models (LLMs) can interpret literature and expert guidance, yet struggles to deliver quantitative decisions tied to part-specific parameter sets.

File: AgentExperiments/corpus_AM/Ti-6Al-4V.json (part 70 of 71)
[
    "name": "2023 - Progress in Materials Science - Parsazadeh, Sharma, Dahotre - Towards the next generation of machine learning models in additive.pdf-2f2e54b7-f56a-4971-a084-b5efd419d103-part-82",
    "projectId": "-lunvKwP7UTb",
    "fileName": "2023 - Progress in Materials Science - Parsazadeh, Sharma, Dahotre - Towards the next generation of machine learning models in additive.pdf-2f2e54b7-f56a-4971-a084-b5efd419d103.md",
    "content": "This paper reviewed recent AM publications with a focus on the application of machine learning in predicting the quality of 3D- printed parts. The common input and response parameters employed in the ML models to evaluate the quality of the 3D- printed parts were introduced along with different machine learning models used in the AM field. The articles reviewed here elucidate some key\n\npoints, which are listed as follow:\n\nSupervised machine learning approaches are the most popular algorithms among ML algorithms in the defect detection and quality evaluation of 3D- printed parts. However, data preparation for supervised machine learning algorithms is costly and time- consuming, which may make these approaches less practical in the AM field. Although unsupervised and semi- supervised techniques are more suitable for AM problems due to the cost of labeling data, these approaches have been less frequently used in the AM field. Future work in the AM field is envisioned to move towards semi- supervised and reinforcement learning algorithms. Semi- supervised machine learning models have demonstrated a high potential to be widely used in the AM field, as they fully satisfy the issues with supervised and unsupervised machine learning algorithms. Developing PIML models in the AM field is in its infancy, as the majority of the ML models developed to detect defects and evaluate the quality of 3D- printed parts ignored the physics of the problem and focused more on different methods of ML models and their accuracy. Among these PIML models, PIMT, PIMC, PIMA, and PIMO models have been left underexplored in detecting defects and analyzing the quality of 3D- printed parts, while more attention needs to be paid to PIMI models. Investigating the benefits of simultaneously employing more than one of these methods is believed to be unexplored.",
    "summary": "5. Summary and concluding thoughts - Part 1/2",
    "size": 1854
  },
  {
    "name": "2023 - Progress in Materials Science - Parsazadeh, Sharma, Dahotre - Towards the next generation of machine learning models in additive.pdf-2f2e54b7-f56a-4971-a084-b5efd419d103-part-83",
    "projectId": "-lunvKwP7UTb",
    "fileName": "2023 - Progress in Materials Science - Parsazadeh, Sharma, Dahotre - Towards the next generation of machine learning models in additive.pdf-2f2e54b7-f56a-4971-a084-b5efd419d103.md",
    "content": "According to the literature, machine learning algorithms seem to be a great solution to the continued challenges in the AM field and persistent quality issues of 3D- printed parts. The next generation of machine learning models will be physics- informed, online, and with less training and supervision needs.",
    "summary": "5. Summary and concluding thoughts - Part 2/2",
    "size": 308
  },
  {
    "name": "2023 - Progress in Materials Science - Parsazadeh, Sharma, Dahotre - Towards the next generation of machine learning models in additive.pdf-2f2e54b7-f56a-4971-a084-b5efd419d103-part-84",
    "projectId": "-lunvKwP7UTb",
    "fileName": "2023 - Progress in Materials Science - Parsazadeh, Sharma, Dahotre - Towards the next generation of machine learning models in additive.pdf-2f2e54b7-f56a-4971-a084-b5efd419d103.md",
    "content": "The authors declare that they have no known competing financial interests or personal relationships that could have appeared to influence the work reported in this paper.\n\n# Data availability\nData will be made available on request.\n\n# Acknowledgements\nAcknowledgementsThe authors acknowledge the infrastructure and support of the Center for Agile and Adaptive and Additive Manufacturing (CAAM) funded through State of Texas Appropriation: 190405- 105- 805008- 220.",
    "summary": "Declaration of Competing Interest",
    "size": 464
  },
  {
    "name": "2023 - Progress in Materials Science - Parsazadeh, Sharma, Dahotre - Towards the next generation of machine learning models in additive.pdf-2f2e54b7-f56a-4971-a084-b5efd419d103-part-85",
    "projectId": "-lunvKwP7UTb",
    "fileName": "2023 - Progress in Materials Science - Parsazadeh, Sharma, Dahotre - Towards the next generation of machine learning models in additive.pdf-2f2e54b7-f56a-4971-a084-b5efd419d103.md",
    "content": "[1] Hague R, Dickens P, Hopkinson N. Rapid manufacturing: an industrial revolution for the digital age. John Wiley & Sons; 2006. [2] Levy G, Schindel R, Overview of layer manufacturing technologies, opportunities, options and applications for rapid tooling. Proc Inst Mech. Eng, Part B: J Eng Manuf 2002;216(12):1621- 34. [3] Beaman JJ, Barlow JW, Bourell DL, Crawford RH, Marcus HL, McAlea KP. Solid freeform fabrication: a new direction in manufacturing. Kluwer Academic Publishers, Norwell, MA 1997;2061:25- 49. [4] Kruth J- P, Leu M- C, Nakagawa T. Progress in additive manufacturing and rapid prototyping. Cirp Annals 1998;47(2):525- 40. [5] Shahrubdin N, Lee TC, Ramlan R. An overview on 3d printing technology: technological, materials, and applications. Proc Manuf 2019;35:1286- 96. [6] K.M. Taminger, R.A. Hafley, Electron beam freeform fabrication for cost effective near- net shape manufacturing. In: NATO/RTO AVT- 139 Specialists' Meeting on Cost Effective Manufacture via Net Shape Processing, 2006. [7] Xing Y, Luo C, Wu Z, Zhang K, Liu L. Fabrication and properties of micro- additive manufactured ni- based composite coatings by short- pulsed laser. Optics & Laser Technol 2022;150:107973. [8] Z. Doubrovski, J.C. Verlinden, J.M. Geraeerts, Optimal design for additive manufacturing: opportunities and challenges, in: International design engineering technical conferences and computers and information in engineering conference, Vol. 54860, 2011, pp. 635- 646. [9] Gao W, Zhang Y, Kamunjian D, Ramam R, Chen T, Williams CB, Wang CC, Shiri TC, Zhang S, Zavattier PD. The status, challenges, and future of additive manufacturing in engineering. Comput Aided Des 2015;69:65- 89. [10] A.C.F. on Additive Manufacturing Technologies, A.C.F. on Additive Manufacturing Technologies. Subcommittee F42. 91 on Terminology, Standard terminology for additive manufacturing technologies, Astm International, 2012. [11] Chatham CA, Long TE, Williams CB.",
    "summary": "References - Part 1/34",
    "size": 1955
  },
  {
    "name": "2023 - Progress in Materials Science - Parsazadeh, Sharma, Dahotre - Towards the next generation of machine learning models in additive.pdf-2f2e54b7-f56a-4971-a084-b5efd419d103-part-86",
    "projectId": "-lunvKwP7UTb",
    "fileName": "2023 - Progress in Materials Science - Parsazadeh, Sharma, Dahotre - Towards the next generation of machine learning models in additive.pdf-2f2e54b7-f56a-4971-a084-b5efd419d103.md",
    "content": " A review of the process physics and material screening methods for polymer powder bed fusion additive manufacturing. Prog Polym Sci 2019;93:68- 95. [12] Kladovasilakis N, Charalampous P, Kostavetis I, Tzetzis D, Tzovaras D. Impact of metal additive manufacturing parameters on the powder bed fusion and direct energy deposition processes: a comprehensive review. Prog Addit Manuf 2021;6(3):349- 65. [13] Kershbaumer G, Ernst G. Hybrid manufacturing process for rapid high performance tooling combining high speed milling and laser cladding. Proc 23rd Int Congr Appl Lasers Electro- Optics (ICALEO) 2004:1710- 20. [14] P. Ninpetch, P. Kowitwarangkul, S. Mahathanabodee, P. Chalermkarnnon, P. Ratanadecho, A review of computer simulations of metal 3d printing, in: AIP Conference Proceedings, Vol. 2279, AIP Publishing LLC, 2020, p. 050002. [15] Brzeski D, Hia IL, Chauvette J- F, Farahani RD, Piccirelli N, Ross A, Therriault D. Design of thermoset composites for high- speed additive manufacturing of lightweight sound absorbing micro- scaffolds. Addit Manuf 2021;47:102245. https://doi.org/10.1016/j.addma.2021.102245. URL https://www.sciencedirect.com/science/article/pii/S221486042100405X. [16] Khanzadeh M, Chowdhury S, Marufuzzaman M, Tschopp MA, Bian L. Porosity prediction: Supervised- learning of thermal history for direct laser deposition. J Manuf Syst 2018;47:69- 82. https://doi.org/10.1016/j.jmsy.2018.04.001. URL https://www.sciencedirect.com/science/article/pii/S0278612518300402.",
    "summary": "References - Part 2/34",
    "size": 1496
  },
  {
    "name": "2023 - Progress in Materials Science - Parsazadeh, Sharma, Dahotre - Towards the next generation of machine learning models in additive.pdf-2f2e54b7-f56a-4971-a084-b5efd419d103-part-87",
    "projectId": "-lunvKwP7UTb",
    "fileName": "2023 - Progress in Materials Science - Parsazadeh, Sharma, Dahotre - Towards the next generation of machine learning models in additive.pdf-2f2e54b7-f56a-4971-a084-b5efd419d103.md",
    "content": "[17] Li L, McGuan R, Isaac R, Kavehpour P, Candler R. Improving precision of material extrusion 3d printing by in- situ monitoring & predicting 3d geometric deviation using conditional adversarial networks. Addit Manuf 2021;38:101695. https://doi.org/10.1016/j.addma.2020.101695. URL https://www. sciencedirect.com/science/article/pii/S2234860420310678. [18] Kawakar R, Dubey HK, Lokhande SP. A review for advancements in standardization for additive manufacturing. Materials Today: Proceedings 2022;50: 1983- 90. [19] Bandyopadhyay A, Zhang Y, Bose S. Recent developments in metal additive manufacturing. Current opinion in chemical engineering 2020;28:96- 104. [20] Rashid AA, Khan SA, Al- Ghamdi SG, Koç M. Additive manufacturing of polymer nanocomposites: Needs and challenges in materials, processes, and applications. Journal of Materials Research and Technology 2021;14:910- 41. https://doi.org/10.1016/j.jmrt.2021.07.016. URL https://www.sciencedirect. com/science/article/pii/S2238785421006797. [21] Nasiri S, Khosravani MR. Machine learning in predicting mechanical behavior of additively manufactured parts. Journal of Materials Research and Technology 2021;14:1137- 5. https://doi.org/10.1016/j.jmrt.2021.07.004. URL https://www.sciencedirect.com/science/article/pii/S223878542100670. [22] D.L. Borell, M.C. Leu, D.W. Rosen, Roadmap for additive manufacturing identifying the future of freeform processing (2009). [23] Measurement science roadmap for metal- based additive manufacturing (2013). [24] Qu M, Guo Q, Escano LI, Nabaa A, Hojjatadeh SMH, Young ZA, Chen L. Controlling process instability for defect lean metal additive manufacturing. Nat Commun 2022;13(1):1- 8. [25] Gong H, Rafi K, Gu H, Starr T, Stucker B. Analysis of defect generation in ti- 6al- 4v parts made using powder bed fusion additive manufacturing processes. Addit Manuf 2014;41:487- 98. https://doi.org/10.1016/JADDMA.2014.08.003. [26] Baurei A, Scharowsky T, Körner C.",
    "summary": "References - Part 3/34",
    "size": 1957
  },
  {
    "name": "2023 - Progress in Materials Science - Parsazadeh, Sharma, Dahotre - Towards the next generation of machine learning models in additive.pdf-2f2e54b7-f56a-4971-a084-b5efd419d103-part-88",
    "projectId": "-lunvKwP7UTb",
    "fileName": "2023 - Progress in Materials Science - Parsazadeh, Sharma, Dahotre - Towards the next generation of machine learning models in additive.pdf-2f2e54b7-f56a-4971-a084-b5efd419d103.md",
    "content": " Defect generation and propagation mechanism during additive manufacturing by selective beam melting. J. Mater. Process. Technol. 2014;214:2522- 8. https://doi.org/10.1016/J.JMATPROTEC.2014.05.002. [27] Aoyagi K, Wang H, Sudo H, Chiba A. Simple method to construct process maps for additive manufacturing using a support vector machine. Addit Manuf 2019; 27:353- 62. [28] Yadroitseau I. Direct manufacturing of 3d objects by selective laser melting of metal powders. Ph.D. thesis. Saint- Etienne; 2008. [29] Kamath C. Data mining and statistical inference in selective laser melting. Int. J. Adv. Manuf. Technol. 2016;86:1659- 77. https://doi.org/10.1007/s00170- 015- 8289- 2. [30] Johnson N, Vulimiri P, To A, Zhang X, Brice C, Kappes B, Stebner A. Invited review: Machine learning for materials developments in metals additive manufacturing. Addit Manuf 2020;36:101641. [31] Zhu K, Fuh JYH, Lin X. Metal- based additive manufacturing condition monitoring: A review on machine learning based approaches. IEEE/ASME Trans. Mechatron. 2021. [32] Tercan H, Meisen T. Machine learning and deep learning based predictive quality in manufacturing: a systematic review. J Intell Manuf 2022:1- 27. [33] Fu Y, Downey AR, Yuan L, Zhang T, Pratt A, Balogun Y. Machine learning algorithms for defect detection in metal laser- based additive manufacturing: a review. Journal of Manufacturing Processes 2022;75:693- 710. [34] Nasiri S, Khosravani MR. Applications of data- driven approaches in prediction of fatigue and fracture. Materials Today Communications 2022;33:104437. [35] Wang C, Tan XP, Tor SB, Lim CS. Machine learning in additive manufacturing: State- of- the- art and perspectives. Addit Manuf 2020;36:101538. https://doi. org/10.1016/j.addma.2020.101538. [36] Qin J, Hu F, Liu Y, Witherell P, Wang CC, Rosen JW, Simpson T, Lu Y, Tang Q. Research and application of machine learning for additive manufacturing. Addit Manuf 2022:102691.",
    "summary": "References - Part 4/34",
    "size": 1935
  },
  {
    "name": "2023 - Progress in Materials Science - Parsazadeh, Sharma, Dahotre - Towards the next generation of machine learning models in additive.pdf-2f2e54b7-f56a-4971-a084-b5efd419d103-part-89",
    "projectId": "-lunvKwP7UTb",
    "fileName": "2023 - Progress in Materials Science - Parsazadeh, Sharma, Dahotre - Towards the next generation of machine learning models in additive.pdf-2f2e54b7-f56a-4971-a084-b5efd419d103.md",
    "content": " [37] Tian C, Li T, Bustillos J, Bhattacharya S, Turnham T, Yeo J, Moridi A. Data- driven approaches toward smarter additive manufacturing. Advanced Intelligent Systems 2021;3(12):2100014. [38] Kumar S, Gopi T, Harikeerthana N, Gupta NK, Gaur V, Kroloczyk GM, Wu C. Machine learning techniques in additive manufacturing: a state of the art review on design, processes and production control. J Intell Manuf 2022;1- 35. [39] Guo S, Agarwal M, Coo C, Tian Q, Gao RX, Grace WG, Guo Y, Mac. Machine learning for metal additive manufacturing: Towards a physics- informed data- driven paradigm. Journal of Manufacturing Systems 2022;62:145- 63. [40] Fink A. Conducting research literature reviews: From the internet to paper. Sage publications; 2019. [41] Chowdhary K. Natural language processing. Fundamentals of artificial intelligence 2020:603- 49. [42] Bird S. Ntik: the natural language toolkit. In: Proceedings of the COLING/ACL 2006 Interactive Presentation Sessions; 2006. p. 69- 72. [43] Jones KS. A statistical interpretation of term specificity and its application in retrieval. Journal of Documentation 1972. [44] Rousseew PJ. Silhouettes: a graphical aid to the interpretation and validation of cluster analysis. Journal of computational and applied mathematics 1987;20: 53- 65. [45] Higuchi K. Kh coder 3 reference manual. Kioto (Japan): Ritsumeikan University; 2016. [46] Bayat M, Dong W, Thorborg J, To AC, Hattel JH. A review of multi- scale and multi- physics simulations of metal additive manufacturing processes with focus on modeling strategies. Addit Manuf 2021;47:102278. [47] Khosravani MR, Reinicke T. On the use of x- ray computed tomography in assessment of 3d- printed components. J. Nondestr. Eval. 2020;39(4):1- 17. [48] Du Plessis A, Yadroitsev I, Yadroitseva I, Le Roux SG. X- ray microcomputed tomography in additive manufacturing: a review of the current technology and applications. 3D Printing and Additive Manufacturing 2018;5(3):227- 47. [49] Scime L, Beuth J.",
    "summary": "References - Part 5/34",
    "size": 1992
  },
  {
    "name": "2023 - Progress in Materials Science - Parsazadeh, Sharma, Dahotre - Towards the next generation of machine learning models in additive.pdf-2f2e54b7-f56a-4971-a084-b5efd419d103-part-90",
    "projectId": "-lunvKwP7UTb",
    "fileName": "2023 - Progress in Materials Science - Parsazadeh, Sharma, Dahotre - Towards the next generation of machine learning models in additive.pdf-2f2e54b7-f56a-4971-a084-b5efd419d103.md",
    "content": " Using machine learning to identify in- situ melt pool signatures indicative of flaw formation in a laser powder bed fusion additive manufacturing process. Addit Manuf 2019;25:151- 65. [50] Criales LE, Arisoy YM, Lane B, Moylan S, Donmez A, Ozel T. Laser powder bed fusion of nickel alloy 625: experimental investigations of effects of process parameters on melt pool size and shape with sinter analysis. Int. J. Mach. Tools Manuf. 2017;121:22- 36. [51] Dilip J, Zhang S, Teng C, Zeng K, Robinson C, Fei D, Stucker B. Influence of processing parameters on the evolution of melt pool, porosity, and microstructures in ti- 6al- 4v alloy parts fabricated by selective laser melting. Progress in Additive Manufacturing 2017;2(3):157- 67. [52] Keshavarzkermani A, Marzbanrad E, Esmaeilizadeh R, Mahmoodkhani Y, Ali U, Enrique PD, Zhou NY, Bonakdar A, Toyserkani E. An investigation into the effect of process parameters on melt pool geometry, cell spacing, and grain refinement during laser powder bed fusion. Optics & Laser Technology 2019;116: 83- 91. [53] Yu G, Gu D, Dai D, Xia M, Ma C, Chang K. Influence of processing parameters on laser penetration depth and melting/re- melting densification during selective laser melting of aluminum alloy. Appl. Phys. A 2016;122(10):1- 12. [54] Khosravani MR, Reinicke T. Fracture behavior of intact and defected 3d- printed parts. Procedia Structural Integrity 2021;31:105- 10. [55] Yasa E, Kruth JP, Deckers J. Manufacturing by combining selective laser melting and selective laser erosion/laser re- melting. CIRP Ann. 2011;60:263- 6. https://doi.org/10.1016/J.CIRP.2011.03.063. [56] Yadroitsev I, Gusarov A, Yadroitsava I, Smurov I. Single track formation in selective laser melting of metal powders. J. Mater. Process. Technol. 2010;210: 1624- 31. https://doi.org/10.1016/J.JMATPROTEC.2010.05.010. [57] A. Laohrapapanon, P. Jeamwatthanachai, M. Wongcumchang, N. Chantarapanich, S. Chantaweroad, K. Shthiseripratip, S.",
    "summary": "References - Part 6/34",
    "size": 1960
  },
  {
    "name": "2023 - Progress in Materials Science - Parsazadeh, Sharma, Dahotre - Towards the next generation of machine learning models in additive.pdf-2f2e54b7-f56a-4971-a084-b5efd419d103-part-91",
    "projectId": "-lunvKwP7UTb",
    "fileName": "2023 - Progress in Materials Science - Parsazadeh, Sharma, Dahotre - Towards the next generation of machine learning models in additive.pdf-2f2e54b7-f56a-4971-a084-b5efd419d103.md",
    "content": " Wisutmethangoon, Optimal scanning condition of selective laser melting processing with stainless steel 3161 powder, in: Advanced Materials Research, Vol. 341, Trans Tech Publ, 2012, pp. 816- 820. [58] Zhang Z, Liu Z, Wu D. Prediction of melt pool temperature in directed energy deposition using machine learning. Addit Manuf 2021;37:101692. [59] Oleak A, Xi Z. Calibration and validation framework for selective laser melting process based on multi- fidelity models and limited experiment data. J. Mech. Des. 2020;142(8):081701. [60] Luo Z, Zhao Y. A survey of finite element analysis of temperature and thermal stress fields in powder bed fusion additive manufacturing. Addit Manuf 2018;21: 318- 32.",
    "summary": "References - Part 7/34",
    "size": 701
  },
  {
    "name": "2023 - Progress in Materials Science - Parsazadeh, Sharma, Dahotre - Towards the next generation of machine learning models in additive.pdf-2f2e54b7-f56a-4971-a084-b5efd419d103-part-92",
    "projectId": "-lunvKwP7UTb",
    "fileName": "2023 - Progress in Materials Science - Parsazadeh, Sharma, Dahotre - Towards the next generation of machine learning models in additive.pdf-2f2e54b7-f56a-4971-a084-b5efd419d103.md",
    "content": "[61] Mohammadpour P, Plotkowski A, Phillion AB. Revisiting solidification microstructure selection maps in the frame of additive manufacturing. Addit Manuf 2020;31:100936. [62] Khanzadeh M, Chowdhury S, Tschopp MA, Doude HR, Marufuzzaman M, Bian L. In- situ monitoring of melt pool images for porosity prediction in directed energy deposition processes. IISE Transactions 2019;51(5):437- 55. [63] Shamsaei N, Yadollahi A, Bian L, Thompson SM. An overview of direct laser deposition for additive manufacturing: part ii: Mechanical behavior, process parameter optimization and control. Additive Manufacturing 2015;8:12- 35. https://doi.org/10.1016/J.AEPDMA.2015.07.002. [64] Mozaffar M, Paul A, Al- Bahrani R, Wolff S, Choudhary A, Agrawal A, Ehmann K, Cao J. Data- driven prediction of the high- dimensional thermal history in directed energy deposition processes via recurrent neural networks. Manufacturing letters 2018;18:35- 9. [65] Montgomery DC, Runger GC. Applied statistics and probability for engineers. John Wiley & Sons; 2010. [66] Wang C, Tan X, Du Z, Chandra S, Sun Z, Lin C, Tor S, Lim C, Wong C. Additive manufacturing of niti shape memory alloys using pre- mixed powders. J. Mater. Process. Technol. 2019;271:152- 61. [67] Wang C, Tan X, Liu E, Tor SB. Process parameter optimization and mechanical properties for additively manufactured stainless steel 316l parts by selective electron beam melting. Materials & Design 2018;147:157- 66. [68] Zhang Y, Zhang J. Modeling of solidification microstructure evolution in laser powder bed fusion fabricated 316l stainless steel using combined computational fluid dynamics and cellular automata, Additi Manuf 2019;28:750- 65. [69] Soomro AA, Mokhtar AA, Kurnia JC, Lashari N, Lu H, Sambo C. Integrity assessment of corroded oil and gas pipelines using machine learning: A systematic review. Eng. Fail. Anal. 2020;131:105810. https://doi.org/10.1016/j.engfailanal.2021.105810. URL https://www.sciencedirect.",
    "summary": "References - Part 8/34",
    "size": 1964
  },
  {
    "name": "2023 - Progress in Materials Science - Parsazadeh, Sharma, Dahotre - Towards the next generation of machine learning models in additive.pdf-2f2e54b7-f56a-4971-a084-b5efd419d103-part-93",
    "projectId": "-lunvKwP7UTb",
    "fileName": "2023 - Progress in Materials Science - Parsazadeh, Sharma, Dahotre - Towards the next generation of machine learning models in additive.pdf-2f2e54b7-f56a-4971-a084-b5efd419d103.md",
    "content": "com/science/article/pii/S13505630721006713. [70] Patnaik A, Satapathy A, Chand N, Barkoula NM, Biswas S. Solid particle erosion wear characteristics of fiber and particulate filled polymer composites: A review. Wear 2010;268:249- 63. https://doi.org/10.1016/j.wear.2009.07.021. URL https://www.sciencedirect.com/science/article/pii/S004316480900475X. [71] Huang DJ, Li Q. A machine learning guided investigation of quality repeatability in metal laser powder bed fusion additive manufacturing. Materials & Design 2021;203:109606. [72] He P, Liu Q, Kruzic JJ, Li X. Machine- learning assisted additive manufacturing of a tinc reinforced alsi10mg composite with tailorable mechanical properties. Mater. Lett. 2022;307:131018. [73] Wang C, Tan X, Tor S, Lim C. Machine learning in additive manufacturing: State- of- the- art and perspectives. Addit Manuf 2020;36:101538. [74] Druzgalski C, Ashby A, Guss G, King W, Rehling TT, Matthews MJ. Process optimization of complex geometries using feed forward control for laser powder bed fusion additive manufacturing. Addit Manuf 2020;34:10169. [75] Ball P. Using artificial intelligence to accelerate materials development. MRS Bull. 2019;44(5):335- 44. [76] Ward L, Agrawal A, Choudhary A, Wolverton C. A general- purpose machine learning framework for predicting properties of inorganic materials. npj Computational Materials 2016;2(1):1- 7. [77] S.S. Razvi, S. Feng, A. Narayanan, Y.T.T. Lee, P. Witherell, A review of machine learning applications in additive manufacturing (8 2019). doi:10.1115/ DETC2019- 98415. doi: 10.1115/DETC2019- 98415. [78] Meng L, McWilliams B, Jarosinski W, Park H- Y, Jung Y- G, Lee J, Zhang J. Machine learning in additive manufacturing: A review. JOM 2020;72:2363- 77. https://doi.org/10.1007/s11837- 020- 04155- y. [79] Jiang J, Xiong Y, Zhang Z, Rosen DW. Machine learning integrated design for additive manufacturing. J Intell Manuf 2020. https://doi.org/10.1007/s10845- 020- 01715- 6.",
    "summary": "References - Part 9/34",
    "size": 1964
  },
  {
    "name": "2023 - Progress in Materials Science - Parsazadeh, Sharma, Dahotre - Towards the next generation of machine learning models in additive.pdf-2f2e54b7-f56a-4971-a084-b5efd419d103-part-94",
    "projectId": "-lunvKwP7UTb",
    "fileName": "2023 - Progress in Materials Science - Parsazadeh, Sharma, Dahotre - Towards the next generation of machine learning models in additive.pdf-2f2e54b7-f56a-4971-a084-b5efd419d103.md",
    "content": " [80] Razvi SS, Feng S, Narayanan A, Lee Y- TT, Witherell P. In: A review of machine learning applications in additive manufacturing, Vol. 59179. in: International Design Engineering Technical Conferences and Computers and Information in Engineering Conference, American Society of Mechanical Engineers; 2019. V001T02A040. [81] Jin Z, Zhang Z, Demir K, Gu GX. Machine learning for advanced additive manufacturing. Matter 2020;3(5):1541- 56. [82] DebRoy T, Wei HL, Zuback JS, Mukherjee T, Elmer JW, Milewski JO, Beese AM, de Wilson- Heid A, De A, Zhang W. Additive manufacturing of metallic components- process, structure and properties. Prog. Mater Sci. 2018;92:112- 224. [83] Yang J, Han J, Yu H, Yin J, Gao M, Wang Z, Zeng X. Role of molten pool mode on formability, microstructure and mechanical properties of selective laser melted ti- 6al- 4v alloy. Materials & Design 2016;110:558- 70. https://doi.org/10.1016/J.MATDES.2016.08.036. [84] Thompson SM, Bian L, Shamsaei N, Yadollahi A. An overview of direct laser deposition for additive manufacturing: part i: Transport phenomena, modeling and diagnostics. Addit Manuf 2015;8:36- 62. [85] Bauerei8 A, Scharowsky T, Körner C. Defect generation and propagation mechanism during additive manufacturing by selective beam melting. J. Mater. Process. Technol. 2014;214(11):2522- 8. https://doi.org/10.1016/j.jmatprotec.2014.05.002. URL https://www.sciencedirect.com/science/article/pii/S0924013614001691. [86] Dadbakhsh S, Hao L. Effect of al alloys on selective laser melting behaviour and microstructure of in situ formed particle reinforced composites. Journal of alloys and compounds 2012;541:328- 34. [87] Yasa E, Kruth J- P. Microstructural investigation of selective laser melting 316l stainless steel parts exposed to laser re- melting. Procedia Engineering 2011;19: 389- 95. [88] Clark D, Bache M, Whittaker MT. Shaped metal deposition of a nickel alloy for aero engine applications.",
    "summary": "References - Part 10/34",
    "size": 1940
  },
  {
    "name": "2023 - Progress in Materials Science - Parsazadeh, Sharma, Dahotre - Towards the next generation of machine learning models in additive.pdf-2f2e54b7-f56a-4971-a084-b5efd419d103-part-95",
    "projectId": "-lunvKwP7UTb",
    "fileName": "2023 - Progress in Materials Science - Parsazadeh, Sharma, Dahotre - Towards the next generation of machine learning models in additive.pdf-2f2e54b7-f56a-4971-a084-b5efd419d103.md",
    "content": " Journal of materials processing technology 2008;203 (1- 3):439- 48. [89] Yusuf SM, Gao N. Influence of energy density on metallurgy and properties in metal additive manufacturing. Mater. Sci. Technol. 2017;33(11):1269- 89. [90] Darvish K, Chen Z, Pasang T. Reducing lack of fusion during selective laser melting of cormo alloy: Effect of laser power on geometrical features of tracks. Materials & Design 2016;112:357- 66. [91] Promoppatum P, Yao S- C. Analytical evaluation of defect generation for selective laser melting of metals. The International Journal of Advanced Manufacturing Technology 2019;103(1):1- 85- 98. [92] King WE, Barth HD, Castillo VM, Gallegos GF, Gibbs JW, Hahn DE, Kamath C, Rubenchik AM. Observation of keyhole- mode laser melting in laser powder- bed fusion additive manufacturing. J. Mater. Process. Technol. 2014;214(12):2915- 25. [93] Khairallah SA, Anderson AT, Rubenchik A, King WE. Laser powder- bed fusion additive manufacturing: Physics of complex melt flow and formation mechanisms of pores, spatter, and denudation zones. Acta Mater. 2016;108:36- 45. https://doi.org/10.1016/J.ACTAMAT.2016.02.014. [94] Sibillano T, Ancona A, Berardi V, Schingare E, Basile G, Lugara P. Optical detection of conduction/keyhole mode transition in laser welding. J. Mater. Process. Technol. 2007;191(1- 3):364- 7. [95] Lee JY, Ko SH, Parson DF, Yoo CD. Mechanism of keyhole formation and stability in stationary laser welding. J. Phys. D: Appl. Phys. 2002;35(13):1570. [96] Scime L, Beuth J. Melt pool geometry and morphology variability for the inconel 718 alloy in a laser powder bed fusion additive manufacturing process. Addit Manuf 2019;29:100830. https://doi.org/10.1016/j.addma.2019.100830. URL https://www.sciencedirect.com/science/article/pii/S2214860419306104. [97] Jadhav SD, Goossens LR, Kinds Y, Van Hooreweder B, Vanmeensel K. Laser- based powder bed fusion additive manufacturing of pure copper. Addit Manuf 2021;42:101990. [98] Tang C, Tan JL, Wong CH.",
    "summary": "References - Part 11/34",
    "size": 1986
  },
  {
    "name": "2023 - Progress in Materials Science - Parsazadeh, Sharma, Dahotre - Towards the next generation of machine learning models in additive.pdf-2f2e54b7-f56a-4971-a084-b5efd419d103-part-96",
    "projectId": "-lunvKwP7UTb",
    "fileName": "2023 - Progress in Materials Science - Parsazadeh, Sharma, Dahotre - Towards the next generation of machine learning models in additive.pdf-2f2e54b7-f56a-4971-a084-b5efd419d103.md",
    "content": " A numerical investigation on the physical mechanisms of single track defects in selective laser melting. Int. J. Heat Mass Transf. 2018;126:957- 68. https://doi.org/10.1016/J.IHEATMASSTRANSFER.2018.06.073. [99] Kruth JP, Froyen L, Vaerenbergh JV, Mercolis P, Rombouts M, Lauwers B. Selective laser melting of iron- based powder. J. Mater. Process. Technol. 2004;149: 616- 22. https://doi.org/10.1016/J.JMATPROTEC.2003.11.051. [100] Tapia G, Elwany AH, Sang H. Prediction of porosity in metal- based additive manufacturing using spatial gaussian process models. Addit Manuf 2016;12: 282- 90. https://doi.org/10.1016/j.addma.2016.05.009.",
    "summary": "References - Part 12/34",
    "size": 636
  },
  {
    "name": "2023 - Progress in Materials Science - Parsazadeh, Sharma, Dahotre - Towards the next generation of machine learning models in additive.pdf-2f2e54b7-f56a-4971-a084-b5efd419d103-part-97",
    "projectId": "-lunvKwP7UTb",
    "fileName": "2023 - Progress in Materials Science - Parsazadeh, Sharma, Dahotre - Towards the next generation of machine learning models in additive.pdf-2f2e54b7-f56a-4971-a084-b5efd419d103.md",
    "content": "machine learning. Addit Manuf 2022;55:102817. [102] Vilaro T, Colin C, Bartout J- D, As- fabricated and heat- treated microstructures of the ti- 6al- 4v alloy processed by selective laser melting. Metallurgical and materials transactions A 2011;42(10):3190- 9. [103] Wang S, Ning J, Zhu L, Yang Z, Yan W, Duh Y, Xue P, Xu P, Bose S, Bandyopadhyay A. Role of porosity defects in metal 3d printing: Formation mechanisms, impacts on properties and mitigation strategies. Mater. Today 2022. [104] Sola A, Nouri A. Microstructural porosity in additive manufacturing: The formation and detection of pores in metal parts fabricated by powder bed fusion. Journal of Advanced Manufacturing and Processing 2019;1(3):e10021. [105] Paul R, Anand S, Gerner F. Effect of thermal deformation on part errors in metal powder based additive manufacturing processes. Journal of manufacturing science and Engineering 2014;136(3). [106] Wang R- J, Wang L, Zhao L, Liu Z. Influence of process parameters on part shrinkage in sls. The International Journal of Advanced Manufacturing Technology 2007;33(5):498- 504. [107] Paul R. Modeling and optimization of powder based additive manufacturing (AM) processes. University of Cincinnati; 2013. [108] Li C, Liu Z, Fang X, Guo Y. Residual stress in metal additive manufacturing. Procedia Cirp 2018;71:348- 53. [109] Gu D, Hagedorn Y- C, Meiners W, Meng G, Batista RJ, Wissenbach K, Poprawe R. Densification behavior, microstructure evolution, and wear performance of selective laser melting processes commercially pure titanium. Acta Mater. 2012;60(9):3849- 60. [110] R. Margalis, L. P. Kruth. Residual stress in selective laser sintering and selective laser melting. Rapid prototyping journal (2006). [111] King WE, Anderson AT, Ferencz RM, Hodge NE, Kamath G, Khairallah SA, Rubenchik AM. Laser powder bed fusion additive manufacturing of metals; physics, computational, and materials challenges. Applied Physics Reviews 2015;2(4):041304. [112] Zhu H, Lu L, Fuh J.",
    "summary": "References - Part 13/34",
    "size": 1989
  },
  {
    "name": "2023 - Progress in Materials Science - Parsazadeh, Sharma, Dahotre - Towards the next generation of machine learning models in additive.pdf-2f2e54b7-f56a-4971-a084-b5efd419d103-part-98",
    "projectId": "-lunvKwP7UTb",
    "fileName": "2023 - Progress in Materials Science - Parsazadeh, Sharma, Dahotre - Towards the next generation of machine learning models in additive.pdf-2f2e54b7-f56a-4971-a084-b5efd419d103.md",
    "content": " Study on shrinkage behaviour of direct laser sintering metallic powder. Proc. Inst. Mech. Eng., Part B: J. Eng. Manuf. 2006;220(2):183- 90. [113] Wang S, Zhu L, Dun Y, Yang Z, Fuh JYH, Yan W. Multi- physics modeling of direct energy deposition process of thin- walled structures: defect analysis. Comput. Mech. 2021;67(4):1229- 42. [114] Raghunath N, Pandey PM. Improving accuracy through shrinkage modelling by using taguchi method in selective laser sintering. Int. J. Mach. Tools Manuf 2007;47(6):985- 95. https://doi.org/10.1016/j.ijmachtools.2006.07.001. URL https://www.sciencedirect.com/science/article/pii/S0890695506001775. [115] Yang Wp, Tamg Y. Design optimization of cutting parameters for turning operations based on the taguchi method. Journal of materials processing technology 1998;84(1- 3):122- 9. [116] Zheng H, Zhang J, Lu S, Wang G, Xu Z. Effect of core- shell composite particles on the sintering behavior and properties of nano- al2o3/polystyrene composite prepared by sls. Mater. Lett. 2006;60(9- 10):1219- 23. [117] Klingbeil NW, Beuth JL, Chin R, Amon C. Residual stress- induced warping in direct metal solid freeform fabrication. Int. J. Mech. Sci. 2002;44(1):57- 77. [118] M. Zae, G. Branner, T. Krol, A three dimensional fe- model for the investigation of transient physical effects in selective laser melting, in: Fourth International Conference on Advanced Research in Virtual and Rapid Prototyping: Innovative Development in Design and Manufacturing- Advanced Research in Virtual and Rapid Prototyping, Leiria, Portugal (Taylor & Francis, London, 2009), 2009, pp. 415- 424. [119] W. Rong- Ji, L. Xin- Hua, W. Qing- Ding, W. Lingling, Optimizing process parameters for selective laser sintering based on neural network and genetic algorithm, The International Journal of Advanced Manufacturing Technology 2008 42:11 42 (2008) 1035- 1042. doi:10.1007/S00170- 008- 1669- 0. https://link.springer. com/article/10.1007/s00170- 008- 1669- 0. [120] Williams JD, Deckard CR.",
    "summary": "References - Part 14/34",
    "size": 1999
  },
  {
    "name": "2023 - Progress in Materials Science - Parsazadeh, Sharma, Dahotre - Towards the next generation of machine learning models in additive.pdf-2f2e54b7-f56a-4971-a084-b5efd419d103-part-99",
    "projectId": "-lunvKwP7UTb",
    "fileName": "2023 - Progress in Materials Science - Parsazadeh, Sharma, Dahotre - Towards the next generation of machine learning models in additive.pdf-2f2e54b7-f56a-4971-a084-b5efd419d103.md",
    "content": " Advances in modeling the effects of selected parameters on the sls process. Rapid Prototyping Journal 1998;4:90- 100. https://doi. org/10.1108/13552549810210257/FULL/XML. [121] Bai Y, Wagner G, Williams CB. Effect of particle size distribution on powder packing and sintering in binder setting additive manufacturing of metals. J. Manuf. Sci. Eng. 2017;139(8). [122] Lee S, Peng J, Shin D, Choi YS. Data analytics approach for melt- pool geometries in metal additive manufacturing. Sci. Technol. Adv. Mater. 2019;20:972- 8. https://doi.org/10.1080/14686996.2019.1671140. [123] Johnson L, Mahmoudi M, Zhang B, Seede R, Huang X, Maier JT, Maier HJ, Karaman I, Elwany A, Arrovaive R. Assessing prntability maps in additive manufacturing of metal alloys. Acta Mater. 2019;176:199- 210. https://doi.org/10.1016/J.ACTAMAT.2019.07.005. [124] Cijsters S, Craegts T, Buls S, Kempen K, Kruh J- P. In situ quality control of the selective laser melting process using a high- speed, real- time melt pool monitoring system. The International Journal of Advanced Manufacturing Technology 2014;75(5):1089- 1091. [125] Heigel JC, Lane BM. Measurement of the melt pool length during single scan tracks in a commercial laser powder bed fusion process. J. Manuf. Sci. Eng. 2018; 140(5). [126] Tan W, Shin YC. Analysis of multi- phase interaction and its effects on keyhole dynamics with a multi- physio numerical model. J. Phys. D: Appl. Phys. 2014;47 (34):345501. [127] Hann D, Iammi J, Folkes J. A simple methodology for predicting laser- weld properties from material and laser parameters. J. Phys. D: Appl. Phys. 2011;44(44): 445401. [128] Fabbro R, Dal M, Peyre P, Coste F, Schneider M, Gunenthiram V. Analysis and possible estimate of keyhole depths evolution, using laser operating parameters and material properties. Journal of Laser Applications 2018;30(3):032410. [129] Goossens LR, Van Hooreweder B.",
    "summary": "References - Part 15/34",
    "size": 1892
  },
  {
    "name": "2023 - Progress in Materials Science - Parsazadeh, Sharma, Dahotre - Towards the next generation of machine learning models in additive.pdf-2f2e54b7-f56a-4971-a084-b5efd419d103-part-100",
    "projectId": "-lunvKwP7UTb",
    "fileName": "2023 - Progress in Materials Science - Parsazadeh, Sharma, Dahotre - Towards the next generation of machine learning models in additive.pdf-2f2e54b7-f56a-4971-a084-b5efd419d103.md",
