Repository: quickhdsdc/AMAgent

# AM-Agent

This repository contains the code for our paper **"Data-Driven Meets Knowledge-Driven: An LLM‑Agent Framework for Quality Control in Metal Additive Manufacturing"**.

## Abstract

Quality prediction in metal additive manufacturing (AM) has conventionally relied on data-driven models that map process parameters to defect classes or quality metrics. However, these models often fail to generalize across different machines, materials, and process regimes. The emerging knowledge-driven approach based on large language models (LLMs) can interpret literature and expert guidance, yet struggles to deliver quantitative decisions tied to part-specific parameter sets.

File: AgentExperiments/corpus_AM/Ti-6Al-4V.json (part 71 of 71)
[
    "content": " A virtual sensing approach for monitoring melt- pool dimensions using high speed coaxial imaging during laser powder bed fusion of metals. Addit Manuf 2021;40:101923. [130] Ye J, Khairallah SA, Rubenchik AM, Crumb MF, Guss G, Belak J, Matthews MJ. Energy coupling mechanisms and scaling behavior associated with laser powder bed fusion additive manufacturing. Adv. Eng. Mater. 2019;21(7):1900185. [131] Pinkerton AJ, Li L. Modelling the geometry of a serving laser melt pool and deposition track via energy and mass balances. J. Phys. D: Appl. Phys. 2004;37(14): 1885. [132] Zhuang J- R, Lee Y- T, Hsieh W- H, Yang A- S. Determination of melt pool dimensions using doe- fem and rsm with process window during slm of ti6al4v powder. Optics & Laser Technology 2018;103:59- 76. [133] Sun Z, Guo W, Li L. In- process measurement of melt pool cross- sectional geometry and grain orientation in a laser directed energy deposition additive manufacturing process. Optics & Laser Technology 2020;129:106280. [134] Pinkerton AJ, Li L. Multiple- layer cladding of stainless steel using a high- powered diode laser: an experimental investigation of the process characteristics and material properties. Thin Solid Films 2004;453:471- 6. [135] Majumdar JD, Pinkerton A, Liu Z, Manna J, Li L. Microstructure characterisation and process optimization of laser assisted rapid fabrication of 316l stainless steel. Appl. Surf. Sci. 2005;247(1- 4):320- 7. [136] Yahata T, Ikeda T, Maeda M. Deoxidation of molten titanium by electron- beam remelting technique. Metall. Trans. B 1993;24(4):599- 604. [137] Van Den Avyle JA, Brooks JA, Powell AC. Reducing defects in remelting processes for high- performance alloys. Jom 1998;50(3):22- 5. [138] Sun Y, Moroz A, Albaey K. Sliding wear characteristics and corrosion behaviour of selective laser melted 316l stainless steel. Journal of materials engineering and performance 2014;23(2):518- 26. [139] Fang X, Du J, Wei Z, Wang X, He P, Bai H, Wang B, Chen J, Geng R, Lu B.",
    "summary": "References - Part 16/34",
    "size": 1996
  },
  {
    "name": "2023 - Progress in Materials Science - Parsazadeh, Sharma, Dahotre - Towards the next generation of machine learning models in additive.pdf-2f2e54b7-f56a-4971-a084-b5efd419d103-part-101",
    "projectId": "-lunvKwP7UTb",
    "fileName": "2023 - Progress in Materials Science - Parsazadeh, Sharma, Dahotre - Towards the next generation of machine learning models in additive.pdf-2f2e54b7-f56a-4971-a084-b5efd419d103.md",
    "content": " Study on metal deposit in the fused- coating based additive manufacturing. Procedia Cirp 2016;55:115- 21. [140] Li Y, Gu D. Parametric analysis of thermal behavior during selective laser melting additive manufacturing of aluminum alloy powder. Materials & design 2014; 63:856- 67. [141] Hao S, Zhang X, Mei X, Grosdidier T, Dong C. Surface treatment of dz4 directionally solidified nickel- based superalloy by high current pulsed electron beam. Materials letters 2008;62(3):414- 7. [142] Das S. Physical aspects of process control in selective laser sintering of metals. Adv. Eng. Mater. 2003;5(10):701- 11. [143] Charles C. Modelling microstructure evolution of weld deposited ti- 6al- 4v. Lulea tekniska universitet; 2008. Ph.D. thesis.",
    "summary": "References - Part 17/34",
    "size": 739
  },
  {
    "name": "2023 - Progress in Materials Science - Parsazadeh, Sharma, Dahotre - Towards the next generation of machine learning models in additive.pdf-2f2e54b7-f56a-4971-a084-b5efd419d103-part-102",
    "projectId": "-lunvKwP7UTb",
    "fileName": "2023 - Progress in Materials Science - Parsazadeh, Sharma, Dahotre - Towards the next generation of machine learning models in additive.pdf-2f2e54b7-f56a-4971-a084-b5efd419d103.md",
    "content": "[144] Huang F, Jiang Z, Liu X, Lian J, Chen L. Microstructure and properties of thin wall by laser cladding forming. J. Mater. Process. Technol. 2009;209(11):4970- 6. [145] Vastola G, Zhang G, Pei Q, Zhang Y- W. Modeling and control of remelting in high- energy beam additive manufacturing. Addit Manuf 2015;7:57- 63. [146] Zhang G, Lu X, Li J, Chen J, Lin X, Wang M, Tan H, Huang W. In- situ grain structure control in directed energy deposition of ti6al4v. Addit Manuf 2022: 102865. [147] Ren K, Chew Y, Fuh J, Zhang Y, Bi G. Thermo- mechanical analyses for optimized path planning in laser- aided additive manufacturing processes. Materials & Design 2019;162:80- 93. [148] Tang L, Landers RG. Melt pool temperature control for laser metal deposition processes- part i: Online temperature control. Journal of Manufacturing Science and Engineering, Transactions of the ASME 2010;132:01101- 9. https://doi.org/10.1115/1.4000882/464568. URL https://asmedigitalcollection.asme.org/manufacturingscience/article/132/1/011010/468568/Melt- Pool- Temperature- Control- for- Laser- Metal. [149] Fisher BA, Lane B, Yeung H, Beuth J. Toward determining melt pool quality metrics via coaxial monitoring in laser powder bed fusion. Manufacturing Letters 2018;15:119- 21. https://doi.org/10.1016/J.MPEGLET.2018.02.009. [150] Masoomi M, Thompson SM, Shamsaei N. Laser powder bed fusion of ti- 6al- 4v parts: Thermal modeling and mechanical implications. Int. J. Mach. Tools Manuf 2017;118:73- 90. [151] Tang M, Pistorius PC, Beuth JL. Prediction of lack- of- fusion porosity for powder bed fusion. Addit Manuf 2017;14:39- 48. [152] Zhang B, Zhou Y, Smugeresky J, Schoenung J, Lavernia E. Thermal behavior and microstructural evolution during laser deposition with laser- engineered net shaping: Part i. numerical calculations. Metallurgical and materials transactions A 2008;39(9):2228- 36. [153] Khairullah SA, Anderson AT, Rubenshik A, King WE.",
    "summary": "References - Part 18/34",
    "size": 1932
  },
  {
    "name": "2023 - Progress in Materials Science - Parsazadeh, Sharma, Dahotre - Towards the next generation of machine learning models in additive.pdf-2f2e54b7-f56a-4971-a084-b5efd419d103-part-103",
    "projectId": "-lunvKwP7UTb",
    "fileName": "2023 - Progress in Materials Science - Parsazadeh, Sharma, Dahotre - Towards the next generation of machine learning models in additive.pdf-2f2e54b7-f56a-4971-a084-b5efd419d103.md",
    "content": " Laser powder bed fusion additive manufacturing: Physics of complex melt flow and formation mechanisms of pores, spatter, and denudation zones. Acta Mater. 2016;108:36- 45. [154] Yadollahi A, Shamsaei N. Additive manufacturing of fatigue resistant materials: Challenges and opportunities. Int. J. Fatigue 2017;98:14- 31. [155] Wolff S, Lee T, Faerson E, Ehmann K, Cao J. Anisotropic properties of directed energy deposition (ded)- processed ti- 6al- 4v. Journal of Manufacturing Processes 2016;24:397- 405. https://doi.org/10.1016/J.JJAMPRO.2016.06.020. [156] Keicher DM, Smugeresky JE. The laser forming of metallic components using particulate materials. J. 1997;49(5):51- 4. [157] Ren K, Chew Y, Zhang Y, Bi G, Fuh J. Thermal analyses for optimal scanning pattern evaluation in laser aided additive manufacturing. J. Mater. Process. Technol. 2019;271:178- 88. [158] Hua T, Jing C, Xin L, Fengying Z, Weidong H. Research on molten pool temperature in the process of laser rapid forming, journal of materials processing technology 2008;198(1- 3):454- 62. [159] Islam M, Purtonen T, Pilli H, Salminen A, Nyrhila O. Temperature profile and imaging analysis of laser additive manufacturing of stainless steel. Physics Procedia 2013;41:835- 42. [160] Liu Z, Kim H, Liu W, Cong W, Jiang Q, Zhang H. Influence of energy density on macro/micro structures and mechanical properties of as- deposited inconel 718 parts fabricated by laser engineered net shaping. Journal of manufacturing processes 2019;42:96- 105. [161] Paulson NH, Gould B, Wolff SJ, Stan M, Greco AC. Correlations between thermal history and keyhole porosity in laser powder bed fusion. Addit Manuf 2020; 34:101213. [162] Ren K, Chew Y, Liu N, Zhang Y, Fuh J, Bi G. Integrated numerical modelling and deep learning for multi- layer cube deposition planning in laser aided additive manufacturing. Virtual and Physical Prototyping 2021;16(3):318- 32. [163] Francis J, Bian L.",
    "summary": "References - Part 19/34",
    "size": 1933
  },
  {
    "name": "2023 - Progress in Materials Science - Parsazadeh, Sharma, Dahotre - Towards the next generation of machine learning models in additive.pdf-2f2e54b7-f56a-4971-a084-b5efd419d103-part-104",
    "projectId": "-lunvKwP7UTb",
    "fileName": "2023 - Progress in Materials Science - Parsazadeh, Sharma, Dahotre - Towards the next generation of machine learning models in additive.pdf-2f2e54b7-f56a-4971-a084-b5efd419d103.md",
    "content": " Deep learning for distortion prediction in laser- based additive manufacturing using big data. Manufacturing Letters 2019;20:10- 4. [164] Rakita A, Nikolic N, Mildner M, Matiasek J, Elbe- Burger A. Re- epithelialization and immune cell behaviour in an ex vivo human skin model. Scientific reports 2020;10(1):1- 11. [165] Fantz U. Basics of plasma spectroscopy. Plasma sources science and technology 2006;15(4):S137. [166] A. Geron, Hands- on Machine Learning with Scikit- Learn, Keras & TensorFlow, second edl Edition, 2019. [167] Sutton RS, Barto AG. Reinforcement learning: An introduction. MIT press; 2018. [168] Ogoke F, Farimani AB. Thermal control of laser powder bed fusion using deep reinforcement learning. Addit Manuf 2021;46:102033. [169] Zhou Z- H. Machine learning. Springer Nature; 2021. [170] Zhu X, Goldberg AB. Introduction to semi- supervised learning. Synthesis lectures on artificial intelligence and machine learning 2009;3(1):1- 130. [171] Breiman L. Random forests. Machine learning 2001;45(1):5- 32. [172] Cortes C, Vapnik V. Support- vector networks. Machine learning 1995;20(3):273- 97. [173] Rasmussen CE. Gaussian processes in machine learning. In: Summer school on machine learning. Springer; 2003. p. 63- 71. [174] Hoerl AE, Kennard RW. Ridge regression: Biased estimation for nonorthogonal problems. Technometrics 1970;12(1):55- 67. [175] Hinton GE, Osindero S, Teh Y- W. A fast learning algorithm for deep belief nets. Neural computation 2006;18(7):1527- 54. [176] Sewak M, Karim MR, Pujari P. Practical convolutional neural networks: implement advanced deep learning models using Python. Packt Publishing Ltd; 2018. [177] T. Chen, C. Guestrin, Xgboost: A scalable tree boosting system, in: Proceedings of the 22nd international conference on knowledge discovery and data mining, 2016, pp. 785- 794. [178] Friedman J, Hastie T, Tibshirani R. Additive logistic regression: a statistical view of boosting (with discussion and a rejoinder by the authors).",
    "summary": "References - Part 20/34",
    "size": 1985
  },
  {
    "name": "2023 - Progress in Materials Science - Parsazadeh, Sharma, Dahotre - Towards the next generation of machine learning models in additive.pdf-2f2e54b7-f56a-4971-a084-b5efd419d103-part-105",
    "projectId": "-lunvKwP7UTb",
    "fileName": "2023 - Progress in Materials Science - Parsazadeh, Sharma, Dahotre - Towards the next generation of machine learning models in additive.pdf-2f2e54b7-f56a-4971-a084-b5efd419d103.md",
    "content": " The annals of statistics 2000;28(2):337- 407. [179] Friedman JH. Greedy function approximation: a gradient boosting machine. Annals of statistics 2001;1189- 232. [180] Tibshirani R. Regression shrinkage and selection via the lasso. J. Roy. Stat. Soc.: Ser. B (Methodol.) 1996;58(1):267- 88. [181] O. Kramer, K- nearest neighbors, in: Dimensionality reduction with unsupervised nearest neighbors, Springer, 2013, pp. 13- 23. [182] G. Huang, Z. Liu, L. Van Der Maaten, K.Q. Weinberger, Densely connected convolutional networks, in: Proceedings of the IEEE conference on computer vision and pattern recognition, 2017, pp. 4700- 4708. [183] Kohonen T. Self- organization maps, ser. Information Sciences. Berlin: Springer 2001;30. [184] Jafari- Marandi R, Khanzadeh M, Smith BK, Bian L. Self- organizing and error driven (soed) artificial neural network for smarter classifications. Journal of Computational Design and Engineering 2017;4(4):282- 304. [185] Lee JA, Verleysen M. Nonlinear dimensionality reduction, Vol. 1. Springer; 2007. [186] Lu H, Plataniotis KN, Venetsanopoulos AN. Multilinear principal component analysis of tensor objects for recognition. In: in: 18th International Conference on Pattern Recognition (ICPR 06). Vol. 2. IEEE; 2006. p. 776- 9. [187] S. Mika, G. Ratsch, J. Weston, B. Scholkopf, K- R. Mullers, Fisher discriminant analysis with kernels, in: Neural networks for signal processing IX: Proceedings of the 1999 IEEE signal processing society workshop (cat. no. 98th8468), Ieee, 1999, pp. 41- 48. [188] B. Becker, R. Kohavi, D. Sommerfield, Visualizing the simple bayesian classifier (1997). [189] J.- C. Vialatte, V. Gripon, G. Mercier, Generalizing the convolution operator to extend cnns to irregular domains, arXiv preprint arXiv:1606.01166 (2016). [190] M. Awad, R. Khanna, Support vector regression, in: Efficient learning machines, Springer, 2015, pp. 67- 89. [191] L.K. Saul, S.T. Roweis, An introduction to locally linear embedding, unpublished.",
    "summary": "References - Part 21/34",
    "size": 1982
  },
  {
    "name": "2023 - Progress in Materials Science - Parsazadeh, Sharma, Dahotre - Towards the next generation of machine learning models in additive.pdf-2f2e54b7-f56a-4971-a084-b5efd419d103-part-106",
    "projectId": "-lunvKwP7UTb",
    "fileName": "2023 - Progress in Materials Science - Parsazadeh, Sharma, Dahotre - Towards the next generation of machine learning models in additive.pdf-2f2e54b7-f56a-4971-a084-b5efd419d103.md",
    "content": " Available at: http://www.cs.toronto.edu/roweis/lle/publications.html (2000). [192] Csurka G, Dance C, Fan L, Willamowski J, Bray C. Visual categorization with bags of keypoints. In: Workshop on statistical learning in computer vision, ECCV, Prague, Vol. 1; 2004. p. 1- 2. [193] Likas A, Vlassis N, Verbeek JJ. The global k- means clustering algorithm. Pattern recognition 2003;36(2):451- 61. [194] Le Roux N, Bengio Y. Representational power of restricted boltzmann machines and deep belief networks. Neural computation 2008;20(6):1631- 49. [195] Bishop CM, Nasrabadi NM. Pattern recognition and machine learning, Vol. 4. Springer; 2006. [196] J. Schulman, F. Wolski, P. Dhariwal, A. Radford, O. Klimov, Proximal policy optimization algorithms, arXiv preprint arXiv:1707.06347 (2017). [197] V. Mnih, A.P. Badia, M. Mirza, A. Graves, T. Lillicrap, T. Harley, D. Silver, K. Kavukcuoglu, Asynchronous methods for deep reinforcement learning, in: International conference on machine learning, PMLR, 2016, pp. 1928- 1937.",
    "summary": "References - Part 22/34",
    "size": 1017
  },
  {
    "name": "2023 - Progress in Materials Science - Parsazadeh, Sharma, Dahotre - Towards the next generation of machine learning models in additive.pdf-2f2e54b7-f56a-4971-a084-b5efd419d103-part-107",
    "projectId": "-lunvKwP7UTb",
    "fileName": "2023 - Progress in Materials Science - Parsazadeh, Sharma, Dahotre - Towards the next generation of machine learning models in additive.pdf-2f2e54b7-f56a-4971-a084-b5efd419d103.md",
    "content": "preprint arXiv:1812.05905 (2018). [199] Wan H, Chen G, Li C, Qi X, Zhang G. Data- driven evaluation of fatigue performance of additive manufactured parts using miniature specimens. Journal of Materials Science & Technology 2019;35(1):1137- 46. [200] Wu M, Phoha VV, Moon YB, Belman AK. Detecting malicious defects in 3d printing process using machine learning and image classification. In: ASME International Mechanical Engineering Congress and Exposition, Vol. 50688. American Society of Mechanical Engineers; 2016. V014T07A004. [201] Xie X, Bennett J, Saha S, Lu Y, Cao J, Liu W, Gan Z. Mechanistic data- driven prediction of as- built mechanical properties in metal additive manufacturing. npj Computational Materials 2021;7(1):1- 12. [202] Yan R, Gao RX. Base wavelet selection for bearing vibration signal analysis. Int. J. Wavelets Multiresolut. Inf. Process. 2009;7(04):411- 26. [203] Inyang- Udoh U, Mishra S. A learning- based approach to modeling and control of inkjet 3d printing. 2020 American Control Conference (ACC). IEEE; 2020. p.460- 6. [204] Inyang- Udoh U, Mishra S. A physics- guided neural network dynamical model for droplet- based additive manufacturing. IEEE Trans. Control Syst. Technol. 2021. [205] T. Li, Z. Zhao, C. Sun, L. Cheng, X. Chen, R. Yan, R.X. Gao, Waveletkernet: An interpretable deep neural network for industrial intelligent diagnosis, IEEE Transactions on Systems, Man, and Cybernetics: Systems (2021). [206] Grezak J, Wang P, Sun C, Gao RX. Explainable convolutional neural network for gearbox fault diagnosis. Procedia CIRP 2019;80:476- 81. [207] Bach S, Binder A, Montyver G, Kluebner F, Miller K.P., Samak W. On pixel wise explorations for non- linear classifier decisions by layer- wise relevance propagation. PloS one 2015;10(7):e0130130. [208] Ye J, Bab- Hadiashar A, Hoseinnezhad R, Alam N, Vargas- Uscategui A, Patel M, Cole I. Predictions of in- situ melt pool geometric signatures via machine learning techniques for laser metal deposition. Int. J.",
    "summary": "References - Part 23/34",
    "size": 2000
  },
  {
    "name": "2023 - Progress in Materials Science - Parsazadeh, Sharma, Dahotre - Towards the next generation of machine learning models in additive.pdf-2f2e54b7-f56a-4971-a084-b5efd419d103-part-108",
    "projectId": "-lunvKwP7UTb",
    "fileName": "2023 - Progress in Materials Science - Parsazadeh, Sharma, Dahotre - Towards the next generation of machine learning models in additive.pdf-2f2e54b7-f56a-4971-a084-b5efd419d103.md",
    "content": " Comput. Integr. Manuf. 2022:1- 17. [209] C. Spearman, The proof and measurement of association between two things. (1961). [210] Yuan B, Guss GM, Wilson AC, Hau- Riege S, DePond PJ, McMains S, Matthews MJ, Giera B. Machine- learning- based monitoring of laser powder bed fusion. Advanced Materials Technologies 2018;3(2):1800136. [211] Chowdhury S, Anand S. Artificial neural network based geometric compensation for thermal deformation in additive manufacturing processes. In: International Manufacturing Science and Engineering Conference, Vol. 49910. American Society of Mechanical Engineers; 2016. V003T08A006. [212] T.Q.D. Pham, T.V. Hoang, Q.T. Pham, T.P. Huynh, V.X. Tran, S. Fetni, L. Duchene, H.S. Tran, A.M. Habraken, Data- driven prediction of temperature evolution in metallic additive manufacturing process (2021). [213] S. Fetni, Q.D.T. Pham, V.X. Tran, L. Duchene, H.S. Tran, A.M. Habraken, Thermal field prediction in ded manufacturing process using artificial neural network (2021). [214] Roy M, Wodo O. Data- driven modeling of thermal history in additive manufacturing. Addit Manuf 2020;32:101017. [215] Kozjek D, Carter III FM, Porter C, Mogonye J- E, Ehmann K, Cao J. Data- driven prediction of next- layer melt pool temperatures in laser powder bed fusion based on co- axial high- resolution planck thermometry measurements. Journal of Manufacturing Processes 2022;79:81- 90. [216] Ren Y, Wang Q, Michaeleris PP. A physics- informed two- level machine- learning model for predicting melt- pool size in laser powder bed fusion. J. Dyn. Syst. Meas. Contr. 2021;143(12). [217] Ren Y, Wang Q. Gaussian- process based model for optimal control of melt- pool geometry in laser powder bed fusion. J Intell Manuf 2021:1- 18. [218] Zhu Q, Liu Z, Yan J. Machine learning for metal additive manufacturing: Predicting temperature and melt pool fluid dynamics using physics- informed neural networks. Comput. Mech. 2021;67(2):619- 35. [219] Yan J, Yan W, Lin S, Wagner G.",
    "summary": "References - Part 24/34",
    "size": 1981
  },
  {
    "name": "2023 - Progress in Materials Science - Parsazadeh, Sharma, Dahotre - Towards the next generation of machine learning models in additive.pdf-2f2e54b7-f56a-4971-a084-b5efd419d103-part-109",
    "projectId": "-lunvKwP7UTb",
    "fileName": "2023 - Progress in Materials Science - Parsazadeh, Sharma, Dahotre - Towards the next generation of machine learning models in additive.pdf-2f2e54b7-f56a-4971-a084-b5efd419d103.md",
    "content": " A fully coupled finite element formulation for liquid- solid- gas thermo- fluid flow with melting and solidification. Comput. Methods Appl. Mech. Eng. 2018;336:444- 70. [220] Yan W, Lin S, Kafka OL, Lian Y, Yu C, Liu Z, Yan J, Wolff S, Wu H, Ndip- Agbor E, et al. Data- driven multi- scale multi- physics models to derive process- structure- property relationships for additive manufacturing. Comput. Mech. 2018;61(5):521- 41. [221] Ren K, Chew Y, Zhang Y, Fuh J, Bi G. Thermal field prediction for laser scanning paths in laser aided additive manufacturing by physics- based machine learning. Comput. Methods Appl. Mech. Eng. 2020;362:112734. [222] Mahmoudi M, Ezzat AA, Elwany A. Layer- wise anomaly detection in laser powder- bed fusion metal additive manufacturing. J. Manuf. Sci. Eng. 2019;141(3). [223] Seifi SH, Tian W, Doude H, Tschopp MA, Bajn L. Layer- wise modeling and anomaly detection for laser- based additive manufacturing. J. Manuf. Sci. Eng. 2019;141(8):081013. [224] Gaja H, Liou F. Defect classification of laser metal deposition using logistic regression and artificial neural networks for pattern recognition. The International Journal of Advanced Manufacturing Technology 2018;94(1):315- 26. [225] Shevchik SA, Kenel C, Leinenbach C, Wasmer K. Acoustic emission for in situ quality monitoring in additive manufacturing using spectral convolutional neural networks. Addit Manuf 2018;21:598- 604. [226] J. Bruna, W. Zaremba, A. Szlam, Y. LeCur. Spectral networks and locally connected networks on graphs, arXiv preprint arXiv:1312.6203 (2013). [227] Ye DS, Fuh Y, Zhang Y, Hong G, Zhu KP. Defect recognition in selective laser melting with acoustic signals by svm based on feature reduction. In: IOP Conference Series: Materials Science and Engineering, Vol. 436, IOP Publishing; 2018. p. 012020. [228] Gobert C, Reutzel EW, Petrich J, Nassar AR, Phoha S.",
    "summary": "References - Part 25/34",
    "size": 1877
  },
  {
    "name": "2023 - Progress in Materials Science - Parsazadeh, Sharma, Dahotre - Towards the next generation of machine learning models in additive.pdf-2f2e54b7-f56a-4971-a084-b5efd419d103-part-110",
    "projectId": "-lunvKwP7UTb",
    "fileName": "2023 - Progress in Materials Science - Parsazadeh, Sharma, Dahotre - Towards the next generation of machine learning models in additive.pdf-2f2e54b7-f56a-4971-a084-b5efd419d103.md",
    "content": " Application of supervised machine learning for defect detection during metallic powder bed fusion additive manufacturing using high resolution imaging. Addit Manuf 2018;21:517- 28. [229] Smoqi Z, Gaikwad A, Bevans B, Kobir MH, Craig J, Abul- Haj A, Peralta A, Rao P. Monitoring and prediction of porosity in laser powder bed fusion using physics- informed meltpool signatures and machine learning. J. Mater. Process. Technol. 2022;304:117559. [230] Yuan J, Liu H, Liu W, Wang F, Peng S. A method for melt pool state monitoring in laser- based direct energy deposition based on densenet. Measurement 2022; 195:11146. [231] Yang Z, Lu Y, Yeung H, Krishnamurty S. Investigation of deep learning for real- time melt pool classification in additive manufacturing. 2019 IEEE 15th international conference on automation science and engineering (CASE). IEEE; 2019. p. 640- 7. [232] Khan MF, Alam A, Siddiqui MA, Alam MS, Rafat Y, Salik N, Al- Saidan I. Real- time defect detection in 3d printing using machine learning. Materials Today: Proceedings 2021;42:521- 8. [233] Valizaden M, Wolff SJ. Convolutional neural network applications in additive manufacturing: A review, Advances in Industrial and Manufacturing Engineering 2022:100072. [234] Imani F, Gaikwad A, Montazeri M, Rao P, Yang H, Reutzel E. Process mapping and in- process monitoring of porosity in laser powder bed fusion using layerwise optical imaging. J. Manuf. Sci. Eng. 2018;140(10). [235] Kwon O, Kim HG, Ham MJ, Kim W, Kim J- H, Cho J- H, Kim N, Kim K. A deep neural network for classification of melt- pool images in metal additive manufacturing. J Intell Manuf 2020;31(2):975- 86. [236] Hertlein N, Deshpande S, Venugopal V, Kumar M, Anand S. Prediction of selective laser melting part quality using hybrid bayesian network. Addit Manuf 2020; 32:101089. [237] Liu R, Liu S, Zhang X. A physics- informed machine learning model for porosity analysis in laser powder bed fusion additive manufacturing.",
    "summary": "References - Part 26/34",
    "size": 1964
  },
  {
    "name": "2023 - Progress in Materials Science - Parsazadeh, Sharma, Dahotre - Towards the next generation of machine learning models in additive.pdf-2f2e54b7-f56a-4971-a084-b5efd419d103-part-111",
    "projectId": "-lunvKwP7UTb",
    "fileName": "2023 - Progress in Materials Science - Parsazadeh, Sharma, Dahotre - Towards the next generation of machine learning models in additive.pdf-2f2e54b7-f56a-4971-a084-b5efd419d103.md",
    "content": " The International Journal of Advanced Manufacturing Technology 2021;113(7):1943- 58. [238] DebRoy T, Wei H, Zuback J, Mukherjee T, Elmer J, Milewski J, Beese AM, Wilson- Heid Ad, De A, Zhang W. Additive manufacturing of metallic components- process, structure and properties. Prog. Mater Sci. 2018;92:112- 224. [239] Wei H, Mukherjee T, Zhang W, Zuback J, Knapp G, De A, DebRoy T. Mechanistic models for additive manufacturing of metallic components. Prog. Mater Sci. 2021;116:100703. [240] Du Y, Mukherjee T, DebRoy T. Physics- informed machine learning and mechanistic modeling of additive manufacturing to reduce defects. Applied Materials Today 2021;24:101123.",
    "summary": "References - Part 27/34",
    "size": 665
  },
  {
    "name": "2023 - Progress in Materials Science - Parsazadeh, Sharma, Dahotre - Towards the next generation of machine learning models in additive.pdf-2f2e54b7-f56a-4971-a084-b5efd419d103-part-112",
    "projectId": "-lunvKwP7UTb",
    "fileName": "2023 - Progress in Materials Science - Parsazadeh, Sharma, Dahotre - Towards the next generation of machine learning models in additive.pdf-2f2e54b7-f56a-4971-a084-b5efd419d103.md",
    "content": "manufting. J. Mater. Process. Technol. 2022;302:117472. 101877. 23 digital twins of metal additive manufacturing. Addit Manuf 2021;46:102089. 24) Mani M, Lane BM, Donmez MA, Feng SC, Moylan SP. A review on measurement science needs for real- time control of additive manufacturing metal powder bed fusion processes. Int. J. Prod. Res. 2017;55(5):1400- 18. 245) Yavari R, Riensche A, Tekerek E, Jacquemerton L, Halliday H, Vandever M, Tenequer A, Perumal V, Kontos A, Smoqi Z, et al. Digitally twinned additive 110167. 246) Chen L, Yao X, Xu P, Moon SK, Bi G. Rapid surface defect identification for additive manufacturing with in- situ pulim cloud processing and machine learning. Virtual and Physical Prototyping 2021;16(1):50- 67. 247) Ren W, Wen G, Zhang Z, Mazumder J. Quality monitoring in additive manufacturing using emission spectroscopy and unsupervised deep learning. Mater. Manuf. Processes 2021:1- 8. 248) Ye D, Hong GS, Zhang Y, Zhu K, Fuh JYH. Defect detection in selective laser melting technology by acoustic signals with deep belief networks. The International Journal of Advanced Manufacturing Technology 2018;96(5):3791- 901. 249) Ye D, Fuh JYH, Zhang Y, Hong GS, Zhu K. In situ monitoring of selective laser melting using plume and spatter signatures by deep belief networks. ISA transactions 2018;81:96- 104. 250) Okaro IA, Jayasinghe S, Sutcliffe C, Black K, Paoletti P, Green PL. Automatic fault detection for laser powder- bed fusion using semi- supervised machine learning. Addit Manuf 2019;27:42- 53. 251) Yuan B, Giera B, Guss G, Matthews I, McManus S. Semi- supervised convolutional neural networks for in- situ video monitoring of selective laser melting. 2019 IEEE winter conference on applications of computer vision (WACV). IEEE; 2019. p. 744- 53. 252) Tran HC, Lo YL. Systematic approach for determining optimal processing parameters to produce parts with high density in selective laser melting process. Int. J. Adv. Manuf. Technol. 2019;105:4443- 60. https://doi.",
    "summary": "References - Part 28/34",
    "size": 1998
  },
  {
    "name": "2023 - Progress in Materials Science - Parsazadeh, Sharma, Dahotre - Towards the next generation of machine learning models in additive.pdf-2f2e54b7-f56a-4971-a084-b5efd419d103-part-113",
    "projectId": "-lunvKwP7UTb",
    "fileName": "2023 - Progress in Materials Science - Parsazadeh, Sharma, Dahotre - Towards the next generation of machine learning models in additive.pdf-2f2e54b7-f56a-4971-a084-b5efd419d103.md",
    "content": "org/10.1007/s00170- 019- 04517- 0. 253) Schmid S, Krabusch J, Schromm T, Jiejing S, Ziegelmeier S, Grosse CU, Schleifenbaum JH. A new approach for automated measuring of the melt pool geometry in laser- powder bed fusion. Prog. Addit Manuf 2021;6:269- 79. https://doi.org/10.1007/s40964- 021- 00173- 7. 254) Chen Y, Wang H, Wu Y, Wang H. Predicting the print fuidity in selective laser melting with a supervised- based machine learning method. Materials 2020;13(22):5063. 255) Men L, Wang J, Process design of laser powder bed fision of staelles stel using a gaussian proceses- based machine learning model. JOM 2020;72(1):420- 8. 256) A. Singh, D. Cooper, N. Blundell, G. Gibbons, D. Pratihar, Modelling of direct metal laser sintering of eos- dm20 bronze using neural networks and genetic algorithms, in: Proceedings of the 37th international MATADOR conference, Springer Science & Business Media, 2012, pp. 395- 398. 257) Tapia G, Khairallah S, Matthews M, King WE, Elwany A. Gaussian process- based surrogate modeling framework for process planning in laser powder- bed fusion additive manufacturing of 3161 stainless steel. The International Journal of Advanced Manufacturing Technology 2018;94(9):3591- 603. 258) Caiazzo D, Caggiano A. Laser direct metal deposition of 2024 al alloy: trace geometry prediction via machine learning. Materials 2018;11:444. 259) Lu Z, Li D, Lu B, Zhang A, Zhu G, Pi G. The prediction of the buling precision in the laser enginerey net shing proces using advanced networks. Opt. Lasers Eng. 2010;48(5):519- 25. 260) Jafari- Marandi R, Khanzadeh M, Tian W, Smith B, Bian L. From in- situ monitoring toward high- throughput process control: cost- driven decision- making framework for laser- based additive manufacturing. Journal of Manufacturing Systems 2019;51:29- 41. 261) B. Kappes, S. Moorthy, D. Drake, H. Geerlings, A.",
    "summary": "References - Part 29/34",
    "size": 1859
  },
  {
    "name": "2023 - Progress in Materials Science - Parsazadeh, Sharma, Dahotre - Towards the next generation of machine learning models in additive.pdf-2f2e54b7-f56a-4971-a084-b5efd419d103-part-114",
    "projectId": "-lunvKwP7UTb",
    "fileName": "2023 - Progress in Materials Science - Parsazadeh, Sharma, Dahotre - Towards the next generation of machine learning models in additive.pdf-2f2e54b7-f56a-4971-a084-b5efd419d103.md",
    "content": " Stebner, Machine learning to optimize additive manufacturing parameters for laser powder bed fusion of inconel 718, in: Proceedings of the 9th international symposium on superalloy 718 & derivatives: Energy, aerospace, and industrial applications. Springer, 2018, pp. 595- 610. 262) Malekipour E, El- Mounayri H. Defects, process parameters and signatures for online monitoring and control in powder- based additive manufacturing. In: Mechanics of Additive and Advanced Manufacturing, Volume 9. Springer; 2018. p. 83- 90. 263) Gaja H, Liou F. Defects monitoring of laser metal deposition using acoustic emission sensor. The International Journal of Advanced Manufacturing Technology 2017;90(1):561- 74. 264) Gutkin R, Green C, Vangrattanachai S, Pirino S, Robinson P, Curtis P. On acoustic emission for failure investigation in cfrp: Pattern recognition and peak frequency analyses. Mechanical systems and signal processing 2011;25(4):1393- 407. 265) Taheri H, Koester LW, Bigelow TA, Faierson EJ, Bond LJ. In situ additive manufacturing process monitoring with an acoustic technique: clustering performance evaluation using k- means algorithm. J. Manuf. Sci. Eng. 2019;141(4). 266) Tapia G, Elwany A. A review on process monitoring and control in metal- based additive manufacturing. J. Manuf. Sci. Eng. 2014;136(6). 267) Zhang Y, Fuh JY, Ye D, Hong GS. In- situ monitoring of laser- based pbf via off- axis vision and image processing approaches. Addit Manuf 2019;25:263- 74. 268) Guo X, Liu X, Zhu E, Yin J. Deep clustering with convolutional autoencoders. In: International conference on neural information processing. Springer; 2017. p. 373- 82. 269) Hinton GE, Salakhutdinov RR. Reducing the dimensionality of data with neural networks, science 2006;313(5786):504- 7. 270) Silbernagel C, Aremu A, Ashcroft I. Using machine learning to aid in the parameter optimisation process for metal- based additive manufacturing. Rapid Prototyping Journal 2020. 271) Tibshirani R, Walther G, Hastie T.",
    "summary": "References - Part 30/34",
    "size": 1996
  },
  {
    "name": "2023 - Progress in Materials Science - Parsazadeh, Sharma, Dahotre - Towards the next generation of machine learning models in additive.pdf-2f2e54b7-f56a-4971-a084-b5efd419d103-part-115",
    "projectId": "-lunvKwP7UTb",
    "fileName": "2023 - Progress in Materials Science - Parsazadeh, Sharma, Dahotre - Towards the next generation of machine learning models in additive.pdf-2f2e54b7-f56a-4971-a084-b5efd419d103.md",
    "content": " Estimating the number of clusters in a data set via the gap statistic. Journal of the Royal Statistical Society: Series B (Statistical Methodology) 2001;63(2):411- 23. 272) Snell R, Taminas- Williams S, Chechik L, Lyle A, Hernandez- Nava E, Boig C, Panoutsos G, Todd I. Methods for rapid pore classification in metal additive manufacturing. Jom 2020;72(1):101- 9. 273) Grasso M, Laguzza V, Semeraro Q, Colosimo BM. In- process monitoring of selective laser melting: spatial detection of defects via image data analysis. J. Manuf. Sci. Eng. 2017;139(5). 274) Garcia- Moreno A- I. Automatic quantification of porosity using an intelligent classfier. The International Journal of Advanced Manufacturing Technology 2019;105(5):1883- 99. 275) Khanzadeh M, Chowdhury S, Bian L, Tschopp MA. A methodology for predicting porosity from thermal imaging of melt pools in additive manufacturing thin wall sections. In: International Manufacturing Science and Engineering Conference, Vol. 50732. American Society of Mechanical Engineers; 2017. V002T01A044. 276) Khanzadeh M, Bian L, Shamsaei N, Thompson SM. Porosity detection of laser based additive manufacturing using melt pool morphology clustering. In: in: 2016 International Solid Freeform Fabrication Symposium. University of Texas at Austin; 2016. 277) Beuth J, Fox J, Gockel J, Montgomery C, Yang R, Qiao H, Soylemez E, Reesewatt P, Anvari A, Narra S, et al. Process mapping for qualification across multiple direct metal additive manufacturing processes. In: in: 2013 International Solid Freeform Fabrication Symposium. University of Texas at Austin; 2013. 278) DeCost BL, Jain H, Rollett AD, Holm EA. Computer vision and machine learning for autonomous characterization of am powder feedstocks. Jom 2017;69(3): 456- 65. 279) Scime L, Beuth J. Anomaly detection and classification in a laser powder bed additive manufacturing process using a trained computer vision algorithm. Addit Manuf 2018;19:114- 26. 280) DeCost BL, Holm EA.",
    "summary": "References - Part 31/34",
    "size": 1978
  },
  {
    "name": "2023 - Progress in Materials Science - Parsazadeh, Sharma, Dahotre - Towards the next generation of machine learning models in additive.pdf-2f2e54b7-f56a-4971-a084-b5efd419d103-part-116",
    "projectId": "-lunvKwP7UTb",
    "fileName": "2023 - Progress in Materials Science - Parsazadeh, Sharma, Dahotre - Towards the next generation of machine learning models in additive.pdf-2f2e54b7-f56a-4971-a084-b5efd419d103.md",
    "content": " Characterizing powder materials using keypoint- based computer vision methods. Comput. Mater. Sci. 2017;126:438- 45. 281) D.G. Lowe, Object recognition from local scale- invariant features, in: Proceedings of the seventh IEEE international conference on computer vision, Vol. 2, Ieee, 1999, pp. 1150- 1157.",
    "summary": "References - Part 32/34",
    "size": 307
  },
  {
    "name": "2023 - Progress in Materials Science - Parsazadeh, Sharma, Dahotre - Towards the next generation of machine learning models in additive.pdf-2f2e54b7-f56a-4971-a084-b5efd419d103-part-117",
    "projectId": "-lunvKwP7UTb",
    "fileName": "2023 - Progress in Materials Science - Parsazadeh, Sharma, Dahotre - Towards the next generation of machine learning models in additive.pdf-2f2e54b7-f56a-4971-a084-b5efd419d103.md",
    "content": "[282] Bisht M, Ray N, Verbist F, Coeck S. Correlation of selective laser melting- melt pool events with the tensile properties of ti- 6al- 4v eli processed by laser powder bed fusion. Addit Manuf 2018;22:302- 6. [283] Coeck S, Bisht M, Plas J, Verbist F. Prediction of lack of fusion porosity in selective laser melting based on melt pool monitoring data. Addit Manuf 2019;25: 347- 56. [284] J. Voigt, T. Bock, U. Hilpert, R. Hellmann, M. Moeckel, Increased relative density and characteristic melt pool. signals at the edge in pbf- lb/m, Additive Manufacturing (2022) 102798. [285] Donegan SP, Schwalbach EJ, Groeber MA. Zoning additive manufacturing process histories using unsupervised machine learning. Mater. Charact. 2020;161. https://doi.org/10.1016/j.matchar.2020.11.0123. [286] Y. Tan, B. Jin, A. Nettekoven, Y. Chen, Y. Yue, U. Topcu, A. Sangiovanni- Vincentelli, An encoder- decoder based approach for anomaly detection with application in additive manufacturing, Proceedings - 18th IEEE International Conference on Machine Learning and Applications, ICMLA 2019 (2019) 1008- 1015. doi:10.1109/ICMLA.2019.00171. [287] Pagan DC, Phan TQ, Weaver JS, Benson AR, Rondoin AJ. Unsupervised learning of dislocation motion. Acta Mater. 2019;181:510- 8. [288] Singh A, Nowak R, Zhu J. Unlabeled data: Now it helps, now it doesn't. Adv Neural Inform Process Syst 2008;21. [289] Yadav P, Singh VK, Joffre T, Rigo O, Arvidu C, Le Guen E, Lacoste E. Inline drift detection using monitoring systems and machine learning in selective laser melting. Adv. Eng. Mater. 2020;22(12):2000660. [290] Larsen S, Hooper PA. Deep semi- supervised learning of dynamics for anomaly detection in laser powder bed fusion. J Intell Manuf 2022;33(2):457- 71. [291] Li X, Jia X, Yang Q, Lee J. Quality- analysis in metal additive manufacturing with deep learning. J Intell Manuf 2020;31(8):2993- 17. [292] Mozaffar M, Ebrahimi A, Cao J.",
    "summary": "References - Part 33/34",
    "size": 1913
  },
  {
    "name": "2023 - Progress in Materials Science - Parsazadeh, Sharma, Dahotre - Towards the next generation of machine learning models in additive.pdf-2f2e54b7-f56a-4971-a084-b5efd419d103-part-118",
    "projectId": "-lunvKwP7UTb",
    "fileName": "2023 - Progress in Materials Science - Parsazadeh, Sharma, Dahotre - Towards the next generation of machine learning models in additive.pdf-2f2e54b7-f56a-4971-a084-b5efd419d103.md",
    "content": " Toolpath design for additive manufacturing using deep reinforcement learning, arXiv preprint arXiv:2009.14365; 2020. [293] Wasmer K, Le- Quang T, Meylan B, Shevchik SA. In situ quality monitoring in am using acoustic emission: A reinforcement learning approach. J. Mater. Eng. Perform. 2019;28(2):666- 72. [294] Weiss K, Khoshgoftaar TM, Wang D. A survey of transfer learning. J Big data 2016;3(1):1- 40. [295] Teng C, Gong H, Szabo A, Dilip J, Ashby K, Zhang S, Patil N, Pal D, Stucker B. Simulating melt pool shape and lack of fusion porosity for selective laser melting of cobalt chromium components. J Manuf Sci Eng 2017;139(1). [296] Karniadakis GE, Kevrekidis IG, Lu L, Perdikaris P, Wang S, Yang L. Physics- informed machine learning. Nat Rev Phys 2021;3(6):422- 40.",
    "summary": "References - Part 34/34",
    "size": 774
  }
]
